Repository: RaniaZaier/ML_photovoltaic_prediction

# OPV Property Prediction — ML from SMILES

Machine learning pipeline to predict **Organic Photovoltaic (OPV)** solar cell performance properties from donor–acceptor molecular pairs described by SMILES strings.
**The work is still in progress, the dataset was collected manually form experimental data (135 row used so far from 227, we used systems with PCE between 8 and 17%)**

**Predicted targets:**
- **PCE (%)** — Power Conversion Efficiency
- **VOC (V)** — Open Circuit Voltage
- **JSC (mA/cm²)** — Short Circuit Current Density
- **FF (%)** — Fill Factor

---

## Project Structure

```
.
├── data/
│   ├── HTM_dataset_template.csv        # Raw dataset (donor–acceptor pairs + measured OPV properties)
│   ├── data_cleaned.csv                # Cleaned version of the dataset
│   ├── data_cleande_aromatic.csv       # Cleaned dataset filtered for aromatic systems
│   ├── data_aromatic_converted.csv     # Numeric-converted final training dataset
│   ├── new_molecules.csv               # New molecules to predict (input)
│   └── new_molecules_predictions.csv   # Prediction output for new molecules
│
├── scripts/
│   ├── aromatric.py             # Molecule filtering & aromaticity check
│   ├── diagnostic_data_check.py        # Data quality diagnostics
│   ├── enhanced_structural_features_FIXED.py  # RDKit feature extraction from SMILES + Ridge/XGBoost training
│   ├── heat_map_train_test_XGboost.py  # XGBoost train/test heatmap visualization
│   ├── models_comparaison.py           # Comparison: XGBoost vs Ridge vs RF vs KNN
│   ├── realistic_model_with_heatmap.py # Full pipeline for small datasets (63 samples) with cross-validation
│   ├── predict_properties.py           # Predict OPV properties for new molecules from saved models
│   └── smiles_png.py                   # Generate molecule images from SMILES using RDKit
│
├── models/
│   ├── opv_models_comparison.pkl       # Trained model comparison bundle
│   └── realistic_opv_models.pkl        # Best trained models (used for prediction)
│
├── outputs/
│   ├── molecule_images/                # PNG images of molecules (molecule_0001.png … )
│   ├── correlation_heatmap.png
│   ├── feature_correlations.png
│   ├── model_comparison_heatmap.png
│   ├── model_comparison_r2.png
│   ├── model_comparison_rmse.png
│   ├── model_performance_summary.png
│   └── realistic_predictions.png
```

---

## Workflow

```
Raw CSV (SMILES + measured OPV)
        │
        ▼
aromatric.py          ← filter molecules, check aromaticity
diagnostic_data_check.py     ← data quality check
        │
        ▼
enhanced_structural_features_FIXED.py  ← RDKit descriptors extraction → train models
realistic_model_with_heatmap.py        ← cross-validated training (small dataset)
        │
        ▼
models_comparaison.py        ← compare XGBoost / Ridge / RF / KNN
        │
        ▼
predict_properties.py        ← predict PCE, VOC, JSC, FF for new_molecules.csv
smiles_png.py                ← visualize molecule structures
```

---

## Usage

### 1. Train models

```bash
python enhanced_structural_features_FIXED.py

# or, for small dataset with cross-validation:
python realistic_model_with_heatmap.py
```

### 2. Compare models

```bash
python models_comparaison.py
```

### 3. Predict new molecules

Edit `new_molecules.csv` with your donor SMILES and molecular properties, then:

```bash
python predict_properties.py
```

Output is saved to `new_molecules_predictions.csv`.

### 4. Visualize molecules

```bash
python smiles_png.py
```

PNG images are saved to `data/molecule_images/`.

---

## Dataset Format

The input CSV (`HTM_dataset_template.csv`) uses `;` as separator and contains:

| Column | Description |
|---|---|
| `D_Name` | Donor molecule name |
| `D_SMILES` | Donor SMILES string |
| `D_HOMO` / `D_LUMO` | Donor frontier orbital energies (eV) |
| `D_lamda_max` | Donor absorption max (nm) |
| `A_Name` | Acceptor molecule name |
| `A_HOMO` / `A_LUMO` | Acceptor frontier orbital energies (eV) |
| `A_lamda_max` | Acceptor absorption max (nm) |
| `VOC (V)` | Measured open circuit voltage |
| `JSC (mA/cm²)` | Measured short circuit current |
| `FF (%)` | Measured fill factor |
| `PCE (%)` | Measured power conversion efficiency |

---

## Features Extracted (from SMILES via RDKit)

- Molecular weight, LogP, TPSA
- Number of rings, aromatic rings, rotatable bonds
- H-bond donors/acceptors
- Fraction of sp3 carbons
- HOMO/LUMO gap (from input data)

---

## Models

| Model | Notes |
|---|---|
| **XGBoost** | Best performer on this dataset |
| Ridge Regression | Strong baseline, handles small datasets well |
| Random Forest | Ensemble baseline |
| KNN | Distance-based baseline |

Cross-validation: 5-fold KFold, metrics: R², RMSE, MAE.

---

## Results & Visualizations

### Correlation Heatmap

### Model Comparison — Heatmap

File: data/HTM_dataset_template_github.csv (part 1 of 2)
D_Name,D_SMILES,D_HOMO,D_LUMO,D_lamda_max,Solvent,A_Name,A_HOMO,A_LUMO,A_lamda_max,VOC (V),JSC (mA/cm²),FF (%),PCE (%),Ratio,REFERENCE
MPHS-Ph,O=C(N(CC1=CC=CC=C1)C(S/2)=S)C2=C\C3=CC=C(S3)C(S4)=C(CCCCCCCC)C=C4C5=CC(S6)=C(S5)C7=C6C(C8=CC(SCC(CCCCCC)CCCCCCCC)=CC=C8)=C(C(SC(C9=CC(CCCCCCCC)=C(C%10=CC=C(/C=C%11C(N(CC%12=CC=CC=C%12)C(S/%11)=S)=O)S%10)S9)=C%13)=C%13S%14)C%14=C7C%15=CC(SCC(CCCCCCCC)CCCCCC)=CC=C%15,-5,33,-3,51,564,THF,BTP-eC9,-5,64,-4,05,828,0,859,23,63,72,75,14,77,1,8/1,[1]
MPHS-Ph,O=C(N(CC1=CC=CC=C1)C(S/2)=S)C2=C\C3=CC=C(S3)C(S4)=C(CCCCCCCC)C=C4C5=CC(S6)=C(S5)C7=C6C(C8=CC(SCC(CCCCCC)CCCCCCCC)=CC=C8)=C(C(SC(C9=CC(CCCCCCCC)=C(C%10=CC=C(/C=C%11C(N(CC%12=CC=CC=C%12)C(S/%11)=S)=O)S%10)S9)=C%13)=C%13S%14)C%14=C7C%15=CC(SCC(CCCCCCCC)CCCCCC)=CC=C%15,-5,33,-3,51,564,THF,BTP-eC9,-5,64,-4,05,828,0,858,23,16,73,22,14,48,1,9/1,[1]
MPHS-Ph,O=C(N(CC1=CC=CC=C1)C(S/2)=S)C2=C\C3=CC=C(S3)C(S4)=C(CCCCCCCC)C=C4C5=CC(S6)=C(S5)C7=C6C(C8=CC(SCC(CCCCCC)CCCCCCCC)=CC=C8)=C(C(SC(C9=CC(CCCCCCCC)=C(C%10=CC=C(/C=C%11C(N(CC%12=CC=CC=C%12)C(S/%11)=S)=O)S%10)S9)=C%13)=C%13S%14)C%14=C7C%15=CC(SCC(CCCCCCCC)CCCCCC)=CC=C%15,-5,33,-3,51,564,THF,BTP-eC9,-5,64,-4,05,828,0,861,22,61,74,36,14,48,02,0/01,[1]
MPhS-C2,O=C(N(CC)C(S/1)=S)C1=C/C2=CC=C(S2)C(S3)=CC=C3C4=CC5=C(S4)C6=C(C7=CC(SCC(CCCCCC)CCCCCCCC)=CC=C7)C8=C(C(SC(C9=CC=C(C%10=CC=C(/C=C%11C(N(CC)C(S\%11)=S)=O)S%10)S9)=C%12)=C%12S8)C(C%13=CC(SCC(CCCCCC)CCCCCCCC)=CC=C%13)=C6S5,-5,35,-3,45,522,THF,BTP-eC9,-5,64,-4,05,828,0,867,24,42,72,75,15,67,1,8/1,[1]
MPhS-C2,O=C(N(CC)C(S/1)=S)C1=C/C2=CC=C(S2)C(S3)=CC=C3C4=CC5=C(S4)C6=C(C7=CC(SCC(CCCCCC)CCCCCCCC)=CC=C7)C8=C(C(SC(C9=CC=C(C%10=CC=C(/C=C%11C(N(CC)C(S\%11)=S)=O)S%10)S9)=C%12)=C%12S8)C(C%13=CC(SCC(CCCCCC)CCCCCCCC)=CC=C%13)=C6S5,-5,35,-3,45,522,THF,BTP-eC9,-5,64,-4,05,828,0,857,23,66,74,62,15,14,1,9/1,[1]
MPhS-C2,O=C(N(CC)C(S/1)=S)C1=C/C2=CC=C(S2)C(S3)=CC=C3C4=CC5=C(S4)C6=C(C7=CC(SCC(CCCCCC)CCCCCCCC)=CC=C7)C8=C(C(SC(C9=CC=C(C%10=CC=C(/C=C%11C(N(CC)C(S\%11)=S)=O)S%10)S9)=C%12)=C%12S8)C(C%13=CC(SCC(CCCCCC)CCCCCCCC)=CC=C%13)=C6S5,-5,35,-3,45,522,THF,BTP-eC9,-5,64,-4,05,828,0,854,23,63,74,44,15,03,02,0/01,[1]
BSTR-h,O=C(/C(S1)=C\C(S2)=CC=C2C3=C(CCCCCC)C=C(S3)C(S4)=C(CCCCCC)C=C4C5=CC6=C(C7=CC=C(SCC(CC)CCCC)S7)C(SC(C(S8)=CC(CCCCCC)=C8C9=CC(CCCCCC)=C(S9)C(S%10)=CC=C%10/C=C%11C(N(C(S\%11)=S)C(CCCC)CC)=O)=C%12)=C%12C(C(S%13)=CC=C%13SCC(CCCC)CC)=C6S5)N(C(CC)CCCC)C1=S,-5,31,-3,53,579,CF,N3,-5,64,-4,08,751,0,782,25,18,70,08,13,8,01:01,[2]
BSTR-f,O=C(/C(S1)=C\C(S2)=CC=C2C3=C(CCCCCC)C=C(S3)C(S4)=C(CCCCCC)C=C4C5=CC6=C(C7=CC(F)=C(SCC(CC)CCCC)S7)C(SC(C(S8)=CC(CCCCCC)=C8C9=CC(CCCCCC)=C(S9)C(S%10)=CC=C%10/C=C%11C(N(C(S\%11)=S)C(CCCC)CC)=O)=C%12)=C%12C(C(S%13)=CC(F)=C%13SCC(CCCC)CC)=C6S5)N(C(CC)CCCC)C1=S,-5,44,-3,56,575,CF,N3,-5,64,-4,08,751,0,835,24,89,76,64,15,93,01:01,[2]
BSTR-cl,O=C(/C(S1)=C\C(S2)=CC=C2C3=C(CCCCCC)C=C(S3)C(S4)=C(CCCCCC)C=C4C5=CC6=C(C7=CC(Cl)=C(SCC(CC)CCCC)S7)C(SC(C(S8)=CC(CCCCCC)=C8C9=CC(CCCCCC)=C(S9)C(S%10)=CC=C%10/C=C%11C(N(C(S\%11)=S)C(CCCC)CC)=O)=C%12)=C%12C(C(S%13)=CC(Cl)=C%13SCC(CCCC)CC)=C6S5)N(C(CC)CCCC)C1=S,-5,45,-3,54,574,CF,N3,-5,64,-4,08,751,0,833,25,05,74,71,15,59,01:01,[2]
BSTR-br,O=C(/C(S1)=C\C(S2)=CC=C2C3=C(CCCCCC)C=C(S3)C(S4)=C(CCCCCC)C=C4C5=CC6=C(C7=CC(Br)=C(SCC(CC)CCCC)S7)C(SC(C(S8)=CC(CCCCCC)=C8C9=CC(CCCCCC)=C(S9)C(S%10)=CC=C%10/C=C%11C(N(C(S\%11)=S)C(CCCC)CC)=O)=C%12)=C%12C(C(S%13)=CC(Br)=C%13SCC(CCCC)CC)=C6S5)N(C(CC)CCCC)C1=S,-5,53,-3,53,572,CF,N3,-5,64,-4,08,751,0,827,22,84,72,13,6,01:01,[2]
MPhS-C2,O=C(N(CC)C(S/1)=S)C1=C/C2=CC=C(S2)C(S3)=CC=C3C4=CC5=C(S4)C6=C(C7=CC(SCC(CCCCCC)CCCCCCCC)=CC=C7)C8=C(C(SC(C9=CC=C(C%10=CC=C(/C=C%11C(N(CC)C(S\%11)=S)=O)S%10)S9)=C%12)=C%12S8)C(C%13=CC(SCC(CCCCCC)CCCCCCCC)=CC=C%13)=C6S5,-5,35,-3,45,589,CF,L8-S9,-5,73,-3,66,831,0,894,25,37,73,14,16,59,1,7:1,[3]
MPhS-C2,O=C(N(CC)C(S/1)=S)C1=C/C2=CC=C(S2)C(S3)=CC=C3C4=CC5=C(S4)C6=C(C7=CC(SCC(CCCCCC)CCCCCCCC)=CC=C7)C8=C(C(SC(C9=CC=C(C%10=CC=C(/C=C%11C(N(CC)C(S\%11)=S)=O)S%10)S9)=C%12)=C%12S8)C(C%13=CC(SCC(CCCCCC)CCCCCCCC)=CC=C%13)=C6S5,-5,35,-3,45,589,CF,L8-BO,-5,76,-3,88,796,0,875,25,69,70,72,15,9,1,7:2,[3]
B3TR,O=C(/C(S1)=C\C(S2)=CC=C2C3=C(CCCCCC)C=C(S3)C(S4)=C(CCCCCC)C=C4C5=CC6=C(C(C7=CC=C(CC(CCCC)CC)S7)=C8C=C(SC8=C6C9=CC=C(CC(CC)CCCC)S9)C(S%10)=CC(CCCCCC)=C%10C%11=CC(CCCCCC)=C(S%11)C(S%12)=CC=C%12/C=C%13C(N(C(S\%13)=S)CC)=O)S5)N(CC)C1=S,-5,22,-3,67,588,CF,BTP-eC9,-5,64,-4,05,828,0,809,25,5,72,14,8,01:01,[4]
B3TR,O=C(/C(S1)=C\C(S2)=CC=C2C3=C(CCCCCC)C=C(S3)C(S4)=C(CCCCCC)C=C4C5=CC6=C(C(C7=CC=C(CC(CCCC)CC)S7)=C8C=C(SC8=C6C9=CC=C(CC(CC)CCCC)S9)C(S%10)=CC(CCCCCC)=C%10C%11=CC(CCCCCC)=C(S%11)C(S%12)=CC=C%12/C=C%13C(N(C(S\%13)=S)CC)=O)S5)N(CC)C1=S,-5,22,-3,67,588,CB,BTP-eC9,-5,64,-4,05,828,0,808,24,9,0,683,13,8,01:01,[4]
B3TR,O=C(/C(S1)=C\C(S2)=CC=C2C3=C(CCCCCC)C=C(S3)C(S4)=C(CCCCCC)C=C4C5=CC6=C(C(C7=CC=C(CC(CCCC)CC)S7)=C8C=C(SC8=C6C9=CC=C(CC(CC)CCCC)S9)C(S%10)=CC(CCCCCC)=C%10C%11=CC(CCCCCC)=C(S%11)C(S%12)=CC=C%12/C=C%13C(N(C(S\%13)=S)CC)=O)S5)N(CC)C1=S,-5,22,-3,67,588,THF,BTP-eC9,-5,64,-4,05,828,0,802,24,6,0,676,13,4,01:01,[4]
B2,S=C(S/C1=C/C2=CC=C(C3=C(C=C(C4=CC5=C(C(C6=CC=C(CC(CCCC)CC)S6)=C7C=C(C8=CC9=C(C(C%10=CC=C(CC(CCCC)CC)S%10)=C%11C=C(C%12=CC(CCCCCC)=C(S%12)C(S%13)=CC=C%13/C=C%14C(N(C(S\%14)=S)CC)=O)SC%11=C9C%15=CC=C(CC(CCCC)CC)S%15)S8)SC7=C5C%16=CC=C(CC(CCCC)CC)S%16)S4)S3)CCCCCC)S2)N(C1=O)CC,-5,23,-3,67,609,CF,BTP-eC9,-5,64,-4,05,828,0,861,26,2,75,8,17,1,01:01,[4]
B2,S=C(S/C1=C/C2=CC=C(C3=C(C=C(C4=CC5=C(C(C6=CC=C(CC(CCCC)CC)S6)=C7C=C(C8=CC9=C(C(C%10=CC=C(CC(CCCC)CC)S%10)=C%11C=C(C%12=CC(CCCCCC)=C(S%12)C(S%13)=CC=C%13/C=C%14C(N(C(S\%14)=S)CC)=O)SC%11=C9C%15=CC=C(CC(CCCC)CC)S%15)S8)SC7=C5C%16=CC=C(CC(CCCC)CC)S%16)S4)S3)CCCCCC)S2)N(C1=O)CC,-5,23,-3,67,609,CF,BTP-eC9,-5,64,-4,05,828,0,857,26,1,72,7,16,1,01:01,[4]
B2,S=C(S/C1=C/C2=CC=C(C3=C(C=C(C4=CC5=C(C(C6=CC=C(CC(CCCC)CC)S6)=C7C=C(C8=CC9=C(C(C%10=CC=C(CC(CCCC)CC)S%10)=C%11C=C(C%12=CC(CCCCCC)=C(S%12)C(S%13)=CC=C%13/C=C%14C(N(C(S\%14)=S)CC)=O)SC%11=C9C%15=CC=C(CC(CCCC)CC)S%15)S8)SC7=C5C%16=CC=C(CC(CCCC)CC)S%16)S4)S3)CCCCCC)S2)N(C1=O)CC,-5,23,-3,67,609,CF,BTP-eC9,-5,64,-4,05,828,0,861,25,8,66,9,14,9,01:01,[4]
CA-CO,CCN(CC)C1=CC=C(C(OC2=O)=C1)C=C2C(/C=C/C3=C(C=CC=C4)C4=CC5=C3C=CC=C5)=O,-5,55,-3,59,476,CF,Y6,-5,7,-4,08,833,0,84,20,98,69,12,27,01:01,2,[5]
CA-CO,CCN(CC)C1=CC=C(C(OC2=O)=C1)C=C2C(/C=C/C3=C(C=CC=C4)C4=CC5=C3C=CC=C5)=O,-5,55,-3,59,476,CF,DBTBT-IC,-5,77,-3,88,660,0,97,14,92,64,9,41,01:01,2,[5]
BTR-Cl,O=C(N(CCCCCC)C(S/1)=S)C1=C\C2=CC=C(S2)C3=C(CCCCCC)C=C(C4=C(CCCCCC)C=C(C5=CC6=C(C7=CC(Cl)=C(CC(CCCC)CC)S7)C8=C(C=C(C9=CC(CCCCCC)=C(C(S%10)=CC(CCCCCC)=C%10C%11=CC=C(S%11)/C=C%12SC(N(C\%12=O)CCCCCC)=S)S9)S8)C(C%13=CC(Cl)=C(CC(CCCC)CC)S%13)=C6S5)S4)S3,-5,46,-3,7,580,CF,Y6,-5,65,-4,1,836,0,83,23,66,74,7,14,7,1,6:1,[6]
B1,O=C(N(CCCC)C(S/1)=S)C1=C\C2=CC=C(S2)C3=C(CCCCCC)C=C(C4=C(CCCCCC)C=C(C5=CC6=C(C7=CC=C(SCC(CCCC)CC)C=C7)C8=C(C=C(C9=CC(CCCCCC)=C(C(S%10)=CC(CCCCCC)=C%10C%11=CC=C(S%11)/C=C%12SC(N(C\%12=O)CCCC)=S)S9)S8)C(C%13=CC=C(SCC(CC)CCCC)C=C%13)=C6S5)S4)S3,-5,1,-3,51,626,CB,BO-4Cl,-5,66,-4,09,822,0,83,25,27,73,15,3,01:01,[7]
B1,O=C(N(CCCC)C(S/1)=S)C1=C\C2=CC=C(S2)C3=C(CCCCCC)C=C(C4=C(CCCCCC)C=C(C5=CC6=C(C7=CC=C(SCC(CCCC)CC)C=C7)C8=C(C=C(C9=CC(CCCCCC)=C(C(S%10)=CC(CCCCCC)=C%10C%11=CC=C(S%11)/C=C%12SC(N(C\%12=O)CCCC)=S)S9)S8)C(C%13=CC=C(SCC(CC)CCCC)C=C%13)=C6S5)S4)S3,-5,1,-3,51,626,CF,BO-4Cl,-5,66,-4,09,822,0,82,24,34,75,15,01:01,[7]
BTR,O=C(N(CCCCCC)C(S/1)=S)C1=C\C2=CC=C(S2)C3=C(CCCCCC)C=C(C4=C(CCCCCC)C=C(C5=CC6=C(C7=CC(CCCCCC)=C(CC(CC)CCCC)S7)C8=C(C=C(C9=CC(CCCCCC)=C(C(S%10)=CC(CCCCCC)=C%10C%11=CC=C(S%11)/C=C%12SC(N(C\%12=O)CCCCCC)=S)S9)S8)C(C%13=CC(CCCCCC)=C(CC(CC)CCCC)S%13)=C6S5)S4)S3,-5,34,-3,52,620,CB,BO-4Cl,-5,66,-4,09,822,0,83,18,67,67,10,4,01:01,[7]
BTR,O=C(N(CCCCCC)C(S/1)=S)C1=C\C2=CC=C(S2)C3=C(CCCCCC)C=C(C4=C(CCCCCC)C=C(C5=CC6=C(C7=CC(CCCCCC)=C(CC(CC)CCCC)S7)C8=C(C=C(C9=CC(CCCCCC)=C(C(S%10)=CC(CCCCCC)=C%10C%11=CC=C(S%11)/C=C%12SC(N(C\%12=O)CCCCCC)=S)S9)S8)C(C%13=CC(CCCCCC)=C(CC(CC)CCCC)S%13)=C6S5)S4)S3,-5,34,-3,52,620,CF,BO-4Cl,-5,66,-4,09,822,0,83,18,93,72,11,3,01:01,[7]
BM-Cl,O=C(N(CCCCC)C(S/1)=S)C1=C\C2=CC(Cl)=C(S2)C3=C(CCCCCC)C=C(C4=C(CCCCCC)C=C(C5=CC6=C(C7=CC(SCC(CCCC)CC)=CC=C7)C8=C(C=C(C9=CC(CCCCCC)=C(C(S%10)=CC(CCCCCC)=C%10C%11=C(Cl)C=C(S%11)/C=C%12SC(N(C\%12=O)CCCCC)=S)S9)S8)C(C%13=CC(SCC(CCCC)CC)=CC=C%13)=C6S5)S4)S3,-4,98,-3,06,584,CF,BO-4Cl,-5,6,-4,16,833,0,806,26,23,72,9,15,4,01:01,[8]
BM-ClEH,O=C(N(C(CCCC)CC)C(S/1)=S)C1=C\C2=CC(Cl)=C(S2)C3=C(CCCCCC)C=C(C4=C(CCCCCC)C=C(C5=CC6=C(C7=CC(SCC(CCCC)CC)=CC=C7)C8=C(C=C(C9=CC(CCCCCC)=C(C(S%10)=CC(CCCCCC)=C%10C%11=C(Cl)C=C(S%11)/C=C%12SC(N(C\%12=O)C(CCCC)CC)=S)S9)S8)C(C%13=CC(SCC(CCCC)CC)=CC=C%13)=C6S5)S4)S3,-5,06,-3,2,569,CF,BO-4Cl,-5,57,-4,14,835,0,835,22,26,73,6,13,7,01:01,[8]
BM-ClEH,O=C(N(C(CCCC)CC)C(S/1)=S)C1=C\C2=CC(Cl)=C(S2)C3=C(CCCCCC)C=C(C4=C(CCCCCC)C=C(C5=CC6=C(C7=CC(SCC(CCCC)CC)=CC=C7)C8=C(C=C(C9=CC(CCCCCC)=C(C(S%10)=CC(CCCCCC)=C%10C%11=C(Cl)C=C(S%11)/C=C%12SC(N(C\%12=O)C(CCCC)CC)=S)S9)S8)C(C%13=CC(SCC(CCCC)CC)=CC=C%13)=C6S5)S4)S3,-5,06,-3,2,569,THF,BO-4Cl,-5,57,-4,14,835,0,846,24,38,72,7,15,01:01,[8]
BDTT-TR,O=C(N(CC)C(S/1)=S)C1=C\C2=CC(CCCCCCCC)=C(S2)C3=CC=C(C4=C(CCCCCCCC)C=C(C5=CC6=C(C7=CC=C(CC(CCCC)CC)S7)C(SC(C8=CC(CCCCCCCC)=C(C(S9)=CC=C9C%10=C(CCCCCCCC)C=C(S%10)/C=C%11SC(N(C\%11=O)CC)=S)S8)=C%12)=C%12C(C%13=CC=C(CC(CC)CCCC)S%13)=C6S5)S4)S3,-5,17,-3,43,708,THF,Y6,-5,7,-4,08,833,0,784,20,56,47,74,7,7,01:01,[10]
BDTT-TR,O=C(N(CC)C(S/1)=S)C1=C\C2=CC(CCCCCCCC)=C(S2)C3=CC=C(C4=C(CCCCCCCC)C=C(C5=CC6=C(C7=CC=C(CC(CCCC)CC)S7)C(SC(C8=CC(CCCCCCCC)=C(C(S9)=CC=C9C%10=C(CCCCCCCC)C=C(S%10)/C=C%11SC(N(C\%11=O)CC)=S)S8)=C%12)=C%12C(C%13=CC=C(CC(CC)CCCC)S%13)=C6S5)S4)S3,-5,17,-3,43,708,THF,Y6,-5,7,-4,08,833,0,793,23,4,54,57,10,12,1,2:1,[10]
BDTT-TR,O=C(N(CC)C(S/1)=S)C1=C\C2=CC(CCCCCCCC)=C(S2)C3=CC=C(C4=C(CCCCCCCC)C=C(C5=CC6=C(C7=CC=C(CC(CCCC)CC)S7)C(SC(C8=CC(CCCCCCCC)=C(C(S9)=CC=C9C%10=C(CCCCCCCC)C=C(S%10)/C=C%11SC(N(C\%11=O)CC)=S)S8)=C%12)=C%12C(C%13=CC=C(CC(CC)CCCC)S%13)=C6S5)S4)S3,-5,17,-3,43,708,THF,Y6,-5,7,-4,08,833,0,786,23,57,58,57,10,92,1,4:1,[10]
BDTT-TR,O=C(N(CC)C(S/1)=S)C1=C\C2=CC(CCCCCCCC)=C(S2)C3=CC=C(C4=C(CCCCCCCC)C=C(C5=CC6=C(C7=CC=C(CC(CCCC)CC)S7)C(SC(C8=CC(CCCCCCCC)=C(C(S9)=CC=C9C%10=C(CCCCCCCC)C=C(S%10)/C=C%11SC(N(C\%11=O)CC)=S)S8)=C%12)=C%12C(C%13=CC=C(CC(CC)CCCC)S%13)=C6S5)S4)S3,-5,17,-3,43,708,THF,Y6,-5,7,-4,08,833,0,78,22,45,58,94,11,18,1,6:1,[10]
BDTT-TR,O=C(N(CC)C(S/1)=S)C1=C\C2=CC(CCCCCCCC)=C(S2)C3=CC=C(C4=C(CCCCCCCC)C=C(C5=CC6=C(C7=CC=C(CC(CCCC)CC)S7)C(SC(C8=CC(CCCCCCCC)=C(C(S9)=CC=C9C%10=C(CCCCCCCC)C=C(S%10)/C=C%11SC(N(C\%11=O)CC)=S)S8)=C%12)=C%12C(C%13=CC=C(CC(CC)CCCC)S%13)=C6S5)S4)S3,-5,17,-3,43,708,THF,Y6,-5,7,-4,08,833,0,78,23,64,66,06,12,18,1,8:1,[10]
BDTT-TR,O=C(N(CC)C(S/1)=S)C1=C\C2=CC(CCCCCCCC)=C(S2)C3=CC=C(C4=C(CCCCCCCC)C=C(C5=CC6=C(C7=CC=C(CC(CCCC)CC)S7)C(SC(C8=CC(CCCCCCCC)=C(C(S9)=CC=C9C%10=C(CCCCCCCC)C=C(S%10)/C=C%11SC(N(C\%11=O)CC)=S)S8)=C%12)=C%12C(C%13=CC=C(CC(CC)CCCC)S%13)=C6S5)S4)S3,-5,17,-3,43,708,THF,Y6,-5,7,-4,08,833,0,785,23,52,64,51,11,92,02:01,[10]
TBFT-TR,O=C(N(CC)C(S/1)=S)C1=C\C2=CC(CCCCCCCC)=C(S2)C3=CC=C(C4=C(CCCCCCCC)C=C(C5=CC6=C(C7=CC=C(CC(CCCC)CC)S7)C(SC(C8=CC(CCCCCCCC)=C(C(S9)=CC=C9C%10=C(CCCCCCCC)C=C(S%10)/C=C%11SC(N(C\%11=O)CC)=S)S8)=C%12)=C%12C(C%13=CC=C(CC(CC)CCCC)S%13)=C6O5)S4)S3,-5,16,-3,46,727,THF,Y6,-5,7,-4,08,833,0,785,22,69,48,92,8,71,01:01,[10]
TBFT-TR,O=C(N(CC)C(S/1)=S)C1=C\C2=CC(CCCCCCCC)=C(S2)C3=CC=C(C4=C(CCCCCCCC)C=C(C5=CC6=C(C7=CC=C(CC(CCCC)CC)S7)C(SC(C8=CC(CCCCCCCC)=C(C(S9)=CC=C9C%10=C(CCCCCCCC)C=C(S%10)/C=C%11SC(N(C\%11=O)CC)=S)S8)=C%12)=C%12C(C%13=CC=C(CC(CC)CCCC)S%13)=C6O5)S4)S3,-5,16,-3,46,727,THF,Y6,-5,7,-4,08,833,0,779,23,52,59,29,10,86,1,2:1,[10]
TBFT-TR,O=C(N(CC)C(S/1)=S)C1=C\C2=CC(CCCCCCCC)=C(S2)C3=CC=C(C4=C(CCCCCCCC)C=C(C5=CC6=C(C7=CC=C(CC(CCCC)CC)S7)C(SC(C8=CC(CCCCCCCC)=C(C(S9)=CC=C9C%10=C(CCCCCCCC)C=C(S%10)/C=C%11SC(N(C\%11=O)CC)=S)S8)=C%12)=C%12C(C%13=CC=C(CC(CC)CCCC)S%13)=C6O5)S4)S3,-5,16,-3,46,727,THF,Y6,-5,7,-4,08,833,0,78,23,59,64,4,11,85,1,4:1,[10]
TBFT-TR,O=C(N(CC)C(S/1)=S)C1=C\C2=CC(CCCCCCCC)=C(S2)C3=CC=C(C4=C(CCCCCCCC)C=C(C5=CC6=C(C7=CC=C(CC(CCCC)CC)S7)C(SC(C8=CC(CCCCCCCC)=C(C(S9)=CC=C9C%10=C(CCCCCCCC)C=C(S%10)/C=C%11SC(N(C\%11=O)CC)=S)S8)=C%12)=C%12C(C%13=CC=C(CC(CC)CCCC)S%13)=C6O5)S4)S3,-5,16,-3,46,727,THF,Y6,-5,7,-4,08,833,0,784,24,32,67,27,12,83,1,6:1,[10]
TBFT-TR,O=C(N(CC)C(S/1)=S)C1=C\C2=CC(CCCCCCCC)=C(S2)C3=CC=C(C4=C(CCCCCCCC)C=C(C5=CC6=C(C7=CC=C(CC(CCCC)CC)S7)C(SC(C8=CC(CCCCCCCC)=C(C(S9)=CC=C9C%10=C(CCCCCCCC)C=C(S%10)/C=C%11SC(N(C\%11=O)CC)=S)S8)=C%12)=C%12C(C%13=CC=C(CC(CC)CCCC)S%13)=C6O5)S4)S3,-5,16,-3,46,727,THF,Y6,-5,7,-4,08,833,0,784,24,59,72,78,14,03,1,8:1,[10]
TBFT-TR,O=C(N(CC)C(S/1)=S)C1=C\C2=CC(CCCCCCCC)=C(S2)C3=CC=C(C4=C(CCCCCCCC)C=C(C5=CC6=C(C7=CC=C(CC(CCCC)CC)S7)C(SC(C8=CC(CCCCCCCC)=C(C(S9)=CC=C9C%10=C(CCCCCCCC)C=C(S%10)/C=C%11SC(N(C\%11=O)CC)=S)S8)=C%12)=C%12C(C%13=CC=C(CC(CC)CCCC)S%13)=C6O5)S4)S3,-5,16,-3,46,727,THF,Y6,-5,7,-4,08,833,0,785,24,21,69,15,13,14,02:01,[10]
TBFT-TR,O=C(N(CC)C(S/1)=S)C1=C\C2=CC(CCCCCCCC)=C(S2)C3=CC=C(C4=C(CCCCCCCC)C=C(C5=CC6=C(C7=CC=C(CC(CCCC)CC)S7)C(SC(C8=CC(CCCCCCCC)=C(C(S9)=CC=C9C%10=C(CCCCCCCC)C=C(S%10)/C=C%11SC(N(C\%11=O)CC)=S)S8)=C%12)=C%12C(C%13=CC=C(CC(CC)CCCC)S%13)=C6O5)S4)S3,-5,16,-3,46,727,THF,N3,-5,64,-4,08,751,0,774,24,5,72,57,13,76,1,8:1,[10]
BSCl-C1,ClC1=C(SCC(CC)CCCC)SC(C2=C3C(SC(C4=C(C(S5)=C(S4)C=C5C6=C(C=C(S6)/C=C7SC(N(C\7=O)C(CC)CCCC)=O)CCCCCC)CCCCCC)=C3)=C(C8=CC(Cl)=C(S8)SCC(CCCC)CC)C9=C2SC(C%10=C(CCCCCC)C%11=C(C=C(C%12=C(CCCCCC)C=C(/C=C%13C(N(C(CCCC)CC)C(S/%13)=O)=O)S%12)S%11)S%10)=C9)=C1,-5,59,-3,34,664,6,CF,IDIC-4Cl,-5,88,-3,98,755,8,0,564,4,7,33,9,0,9,1,5:1,[11]
BSCl-C2,ClC1=C(SCC(CC)CCCC)SC(C2=C3C(SC(C4=C(C(S5)=C(S4)C=C5C6=C(C=C(S6)/C=C7SC(N(CC(CC)CCCC)C\7=O)=O)CCCCCC)CCCCCC)=C3)=C(C8=CC(Cl)=C(S8)SCC(CCCC)CC)C9=C2SC(C%10=C(CCCCCC)C%11=C(C=C(C%12=C(CCCCCC)C=C(/C=C%13C(N(CC(CCCC)CC)C(S/%13)=O)=O)S%12)S%11)S%10)=C9)=C1,-5,58,-3,39,680,7,CF,IDIC-4Cl,-5,88,-3,98,755,8,0,865,20,1,71,3,12,4,1,5:1,[11]
BSCl-C3,ClC1=C(SCC(CC)CCCC)SC(C2=C3C(SC(C4=C(C(S5)=C(S4)C=C5C6=C(C=C(S6)/C=C7SC(N(CCC(CC)CCCC)C\7=O)=O)CCCCCC)CCCCCC)=C3)=C(C8=CC(Cl)=C(S8)SCC(CCCC)CC)C9=C2SC(C%10=C(CCCCCC)C%11=C(C=C(C%12=C(CCCCCC)C=C(/C=C%13C(N(CCC(CCCC)CC)C(S/%13)=O)=O)S%12)S%11)S%10)=C9)=C1,-5,55,-3,37,675,4,CF,IDIC-4Cl,-5,88,-3,98,755,8,0,87,14,2,67,8,25,1,5:1,[11]
ZR1,O=C(/C(S1)=C\C(S2)=CC=C2C3=C(CCCCCCCC)C=C(C(S4)=CC5=C4C6=C(C7=CC=C(CCC(CCCC)CCCCCC)S7)C(SC8=C9SC(C%10=CC(CCCCCCCC)=C(C%11=CC=C(/C=C%12SC(N(CCCCCC)C/%12=O)=S)S%11)S%10)=C8)=C9C(C(S%13)=CC=C%13CC(CCCCCC)CCCC)=C6S5)S3)N(CCCCCC)C1=S,-5,32,-3,35,620,CF,Y6,-5,72,-4,1,820,0,855,20,56,67,07,11,8,01:00,4,[11]
ZR1,O=C(/C(S1)=C\C(S2)=CC=C2C3=C(CCCCCCCC)C=C(C(S4)=CC5=C4C6=C(C7=CC=C(CCC(CCCC)CCCCCC)S7)C(SC8=C9SC(C%10=CC(CCCCCCCC)=C(C%11=CC=C(/C=C%12SC(N(CCCCCC)C/%12=O)=S)S%11)S%10)=C8)=C9C(C(S%13)=CC=C%13CC(CCCCCC)CCCC)=C6S5)S3)N(CCCCCC)C1=S,-5,32,-3,35,620,CF,Y6,-5,72,-4,1,820,0,861,24,34,68,44,14,34,01:00,5,[11]
ZR1,O=C(/C(S1)=C\C(S2)=CC=C2C3=C(CCCCCCCC)C=C(C(S4)=CC5=C4C6=C(C7=CC=C(CCC(CCCC)CCCCCC)S7)C(SC8=C9SC(C%10=CC(CCCCCCCC)=C(C%11=CC=C(/C=C%12SC(N(CCCCCC)C/%12=O)=S)S%11)S%10)=C8)=C9C(C(S%13)=CC=C%13CC(CCCCCC)CCCC)=C6S5)S3)N(CCCCCC)C1=S,-5,32,-3,35,620,CF,Y6,-5,72,-4,1,820,0,869,21,18,62,24,11,46,01:06,0,[13]
ZR1,O=C(/C(S1)=C\C(S2)=CC=C2C3=C(CCCCCCCC)C=C(C(S4)=CC5=C4C6=C(C7=CC=C(CCC(CCCC)CCCCCC)S7)C(SC8=C9SC(C%10=CC(CCCCCCCC)=C(C%11=CC=C(/C=C%12SC(N(CCCCCC)C/%12=O)=S)S%11)S%10)=C8)=C9C(C(S%13)=CC=C%13CC(CCCCCC)CCCC)=C6S5)S3)N(CCCCCC)C1=S,-5,32,-3,35,620,CF,IDIC-4Cl,-5,91,-4,1,756,0,789,17,14,66,37,9,08,01:00,4,
ZR1,O=C(/C(S1)=C\C(S2)=CC=C2C3=C(CCCCCCCC)C=C(C(S4)=CC5=C4C6=C(C7=CC=C(CCC(CCCC)CCCCCC)S7)C(SC8=C9SC(C%10=CC(CCCCCCCC)=C(C%11=CC=C(/C=C%12SC(N(CCCCCC)C/%12=O)=S)S%11)S%10)=C8)=C9C(C(S%13)=CC=C%13CC(CCCCCC)CCCC)=C6S5)S3)N(CCCCCC)C1=S,-5,32,-3,35,620,CF,IDIC-4Cl,-5,91,-4,1,756,0,776,18,27,67,96,9,64,01:00,5,
ZR1,O=C(/C(S1)=C\C(S2)=CC=C2C3=C(CCCCCCCC)C=C(C(S4)=CC5=C4C6=C(C7=CC=C(CCC(CCCC)CCCCCC)S7)C(SC8=C9SC(C%10=CC(CCCCCCCC)=C(C%11=CC=C(/C=C%12SC(N(CCCCCC)C/%12=O)=S)S%11)S%10)=C8)=C9C(C(S%13)=CC=C%13CC(CCCCCC)CCCC)=C6S5)S3)N(CCCCCC)C1=S,-5,32,-3,35,620,CF,IDIC-4Cl,-5,91,-4,1,756,0,785,17,53,66,03,9,2,01:06,0,
DCAO3TBDTT,O=C(OCC(CC)CCCC)/C(C#N)=C/C1=CC(CCCCCCCC)=C(C2=CC=C(S2)C(SC(C3=CC4=C(S3)C(C5=CC=C(SCC(CC)CCCC)S5)=C6C(SC(C(S7)=CC(CCCCCCCC)=C7C8=CC=C(C9=C(CCCCCCCC)C=C(/C=C(C#N)/C(OCC(CCCC)CC)=O)S9)S8)=C6)=C4C%10=CC=C(S%10)SCC(CCCC)CC)=C%11)=C%11CCCCCCCC)S1,-5,37,-3,38,567,CN,Y6,-5,65,-4,1,833,0,804,21,71,60,95,10,64,02:01,[12]
BTEC-1F,FC1=C(SCC(CC)CCCC)SC(C2=C3C(SC(C(S4)=CC(CCCCCCCC)=C4C5=CC=C(C6=C(CCCCCCCC)C=C(/C=C(C#N)/C(OCC(CCC)CC)=O)S6)S5)=C3)=C(C7=CC(F)=C(S7)SCC(CCCC)CC)C8=C2SC(C9=CC(CCCCCCCC)=C(C(S%10)=CC=C%10C%11=C(CCCCCCCC)C=C(S%11)/C=C(C(OCC(CC)CCCC)=O)\C#N)S9)=C8)=C1,-5,39,-3,37,561,CN,Y6,-5,65,-4,1,833,0,87,21,21,61,35,11,33,02:01,[12]
BTEC-2F,FC1=C(SCC(CC)CCCC)SC(C2=C3C(SC(C(S4)=CC(CCCCCCCC)=C4C5=CC=C(C6=C(CCCCCCCC)C=C(/C=C(C#N)/C(OCC(CCCC)CC)=O)S6)S5)=C3)=C(C7=C(F)C(F)=C(S7)SCC(CCCC)CC)C8=C2SC(C9=CC(CCCCCCCC)=C(C(S%10)=CC=C%10C%11=C(CCCCCCCC)C=C(S%11)/C=C(C(OCC(CC)CCCC)=O)\C#N)S9)=C8)=C1F,-5,39,-3,38,561,CN,Y6,-5,65,-4,1,833,0,854,21,55,72,35,13,34,02:01,[12]
BT-2F,FC1=C(SCC(CCCC)CC)SC(C2=C3C(SC(C(S4)=CC(CCCCCC)=C4C5=CC(CCCCCC)=C(C6=CC=C(/C=C(C#N)/C(OCC(CCCC)CC)=O)S6)S5)=C3)=C(C7=C(F)C(F)=C(S7)SCC(CC)CCCC)C8=C2SC(C9=CC(CCCCCC)=C(C(S%10)=CC(CCCCCC)=C%10C%11=CC=C(S%11)/C=C(C(OCC(CC)CCCC)=O)\C#N)S9)=C8)=C1F,-5,4,-4,4,554,CF,Y6,-5,65,-4,1,833,0,853,22,38,72,27,13,8,01:01,[14]
SM1-F,O=C(OCC(CC)CCCC)/C(C#N)=C/C1=CC(CCCCCCCC)=C(C2=CC=C(S2)C3=C(CCCCCCCC)C=C(C4=CC5=C(S4)C(C6=CC(F)=C(C(CCCC)CC)S6)=C7C(SC(C(S8)=CC(CCCCCCCC)=C8C9=CC=C(C%10=C(CCCCCCCC)C=C(/C=C(C#N)/C(OCC(CC)CCCC)=O)S%10)S9)=C7)=C5C%11=CC(F)=C(CC(CCCC)CC)S%11)S3)S1,-5,37,-2,81,556,CF,Y6,-5,65,-4,1,833,0,866,23,25,69,9,14,07,2,2:1,[15]
SM1,O=C(OCC(CC)CCCC)/C(C#N)=C/C1=CC(CCCCCCCC)=C(C2=CC=C(S2)C3=C(CCCCCCCC)C=C(C4=CC5=C(S4)C(C6=CC=C(C(CCCC)CC)S6)=C7C(SC(C(S8)=CC(CCCCCCCC)=C8C9=CC=C(C%10=C(CCCCCCCC)C=C(/C=C(C#N)/C(OCC(CC)CCCC)=O)S%10)S9)=C7)=C5C%11=CC=C(CC(CCCC)CC)S%11)S3)S1,-5,25,-2,78,567,CF,Y6,-5,65,-4,1,833,0,805,23,59,67,12,72,2,2:1,[15]
SM1-S,O=C(OCC(CC)CCCC)/C(C#N)=C/C1=CC(CCCCCCCC)=C(C2=CC=C(S2)C3=C(CCCCCCCC)C=C(C4=CC5=C(S4)C(C6=CC=C(SCC(CCCC)CC)S6)=C7C(SC(C(S8)=CC(CCCCCCCC)=C8C9=CC=C(C%10=C(CCCCCCCC)C=C(/C=C(C#N)/C(OCC(CC)CCCC)=O)S%10)S9)=C7)=C5C%11=CC=C(S%11)SCC(CCCC)CC)S3)S1,-5,32,-2,81,562,CF,Y6,-5,65,-4,1,833,0,825,23,23,67,7,12,94,2,2:1,[15]
BTTzR,O=C(N(CCCC)C(S/1)=S)C1=C\C(S2)=C(C(CC)CCCC)C=C2C3=NC(S4)=C(S3)N=C4C5=CC(C(CC)CCCC)=C(S5)C6=CC7=C(C8=CC(C(CCCC)CC)=C(CCCCCC)S8)C9=C(C=C(C%10=C(C(CC)CCCC)C=C(C%11=NC(SC(C%12=CC(C(CC)CCCC)=C(/C=C%13C(N(CCCC)C(S/%13)=S)=O)S%12)=N%14)=C%14S%11)S%10)S9)C(C%15=CC(C(CCCC)CC)=C(CCCCCC)S%15)=C7S6,-5,58,-3,59,575,CF,Y6,-5,65,-4,1,833,0,88,23,2,68,13,9,01:01,[133]
S-BF,O=C(/C(S1)=C\C(S2)=CC=C2C3=C(C)C=C(S3)C(S4)=C(C)C=C4C5=CC6=C(C7=CC=C(SCC(C)C)C(F)=C7)C(SC(C(S8)=CC(C)=C8C9=CC(C)=C(S9)C(S%10)=CC=C%10/C=C%11C(N(C(S\%11)=S)C)=O)=C%12)=C%12C(C%13=CC=C(SCC(C)C)C(F)=C%13)=C6S5)N(C)C1=S,-5,32,-2,8,624,CB,L8-BO,-5,69,-3,91,800,0,885,24,91,63,44,13,99,01:01,[16]
S-BF,O=C(/C(S1)=C\C(S2)=CC=C2C3=C(C)C=C(S3)C(S4)=C(C)C=C4C5=CC6=C(C7=CC=C(SCC(C)C)C(F)=C7)C(SC(C(S8)=CC(C)=C8C9=CC(C)=C(S9)C(S%10)=CC=C%10/C=C%11C(N(C(S\%11)=S)C)=O)=C%12)=C%12C(C%13=CC=C(SCC(C)C)C(F)=C%13)=C6S5)N(C)C1=S,-5,32,-2,8,624,CB,L8-BO,-5,69,-3,91,800,0,86,23,61,70,48,14,31,1,2:1,[16]
S-BF,O=C(/C(S1)=C\C(S2)=CC=C2C3=C(C)C=C(S3)C(S4)=C(C)C=C4C5=CC6=C(C7=CC=C(SCC(C)C)C(F)=C7)C(SC(C(S8)=CC(C)=C8C9=CC(C)=C(S9)C(S%10)=CC=C%10/C=C%11C(N(C(S\%11)=S)C)=O)=C%12)=C%12C(C%13=CC=C(SCC(C)C)C(F)=C%13)=C6S5)N(C)C1=S,-5,32,-2,8,624,CB,L8-BO,-5,69,-3,91,800,0,868,22,91,69,39,14,92,1,4:1,[16]
S-BF,O=C(/C(S1)=C\C(S2)=CC=C2C3=C(C)C=C(S3)C(S4)=C(C)C=C4C5=CC6=C(C7=CC=C(SCC(C)C)C(F)=C7)C(SC(C(S8)=CC(C)=C8C9=CC(C)=C(S9)C(S%10)=CC=C%10/C=C%11C(N(C(S\%11)=S)C)=O)=C%12)=C%12C(C%13=CC=C(SCC(C)C)C(F)=C%13)=C6S5)N(C)C1=S,-5,32,-2,8,624,CB,L8-BO,-5,69,-3,91,800,0,863,21,44,73,23,13,23,1,6:1,[16]
S-TCp,O=C(/C(S1)=C\C(S2)=CC=C2C3=C(C)C=C(S3)C(S4)=C(C)C=C4C5=CC6=C(C7=CC(Cl)=C(CCCCCCC8CCCC8)S7)C(SC(C(S9)=CC(C)=C9C%10=CC(C)=C(S%10)C(S%11)=CC=C%11/C=C%12C(N(C(S\%12)=S)C)=O)=C%13)=C%13C(C%14=CC(Cl)=C(CCCCCCC%15CCCC%15)S%14)=C6S5)N(C)C1=S,-5,27,-2,76,627,CB,L8-BO,-5,69,-3,91,800,0,856,25,48,66,41,14,5,01:01,[16]
S-TCp,O=C(/C(S1)=C\C(S2)=CC=C2C3=C(C)C=C(S3)C(S4)=C(C)C=C4C5=CC6=C(C7=CC(Cl)=C(CCCCCCC8CCCC8)S7)C(SC(C(S9)=CC(C)=C9C%10=CC(C)=C(S%10)C(S%11)=CC=C%11/C=C%12C(N(C(S\%12)=S)C)=O)=C%13)=C%13C(C%14=CC(Cl)=C(CCCCCCC%15CCCC%15)S%14)=C6S5)N(C)C1=S,-5,27,-2,76,627,CB,L8-BO,-5,69,-3,91,800,0,861,25,07,70,95,15,33,1,2:1,[16]
S-TCp,O=C(/C(S1)=C\C(S2)=CC=C2C3=C(C)C=C(S3)C(S4)=C(C)C=C4C5=CC6=C(C7=CC(Cl)=C(CCCCCCC8CCCC8)S7)C(SC(C(S9)=CC(C)=C9C%10=CC(C)=C(S%10)C(S%11)=CC=C%11/C=C%12C(N(C(S\%12)=S)C)=O)=C%13)=C%13C(C%14=CC(Cl)=C(CCCCCCC%15CCCC%15)S%14)=C6S5)N(C)C1=S,-5,27,-2,76,627,CB,L8-BO,-5,69,-3,91,800,0,87,24,59,73,83,15,77,1,4:1,[16]
S-TCp,O=C(/C(S1)=C\C(S2)=CC=C2C3=C(C)C=C(S3)C(S4)=C(C)C=C4C5=CC6=C(C7=CC(Cl)=C(CCCCCCC8CCCC8)S7)C(SC(C(S9)=CC(C)=C9C%10=CC(C)=C(S%10)C(S%11)=CC=C%11/C=C%12C(N(C(S\%12)=S)C)=O)=C%13)=C%13C(C%14=CC(Cl)=C(CCCCCCC%15CCCC%15)S%14)=C6S5)N(C)C1=S,-5,27,-2,76,627,CB,L8-BO,-5,69,-3,91,800,0,863,21,47,73,22,13,56,1,6:1,[16]
As-TCp,O=C(/C(S1)=C\C(S2)=CC=C2C3=C(C)C=C(S3)C(S4)=C(C)C=C4C5=CC6=C(C7=CC(Cl)=C(CCCCCCC8CCCC8)S7)C(SC(C(S9)=CC(C)=C9C%10=CC(C)=C(S%10)C(S%11)=CC=C%11/C=C%12C(N(C(S\%12)=S)C)=O)=C%13)=C%13C(C%14=CC=C(SCC(C)C)C(F)=C%14)=C6S5)N(C)C1=S,-5,3,-2,78,626,CB,L8-BO,-5,69,-3,91,800,0,878,23,83,69,22,14,49,01:01,[16]
As-TCp,O=C(/C(S1)=C\C(S2)=CC=C2C3=C(C)C=C(S3)C(S4)=C(C)C=C4C5=CC6=C(C7=CC(Cl)=C(CCCCCCC8CCCC8)S7)C(SC(C(S9)=CC(C)=C9C%10=CC(C)=C(S%10)C(S%11)=CC=C%11/C=C%12C(N(C(S\%12)=S)C)=O)=C%13)=C%13C(C%14=CC=C(SCC(C)C)C(F)=C%14)=C6S5)N(C)C1=S,-5,3,-2,78,626,CB,L8-BO,-5,69,-3,91,800,0,869,24,5,70,54,14,98,1,2:1,[16]
As-TCp,O=C(/C(S1)=C\C(S2)=CC=C2C3=C(C)C=C(S3)C(S4)=C(C)C=C4C5=CC6=C(C7=CC(Cl)=C(CCCCCCC8CCCC8)S7)C(SC(C(S9)=CC(C)=C9C%10=CC(C)=C(S%10)C(S%11)=CC=C%11/C=C%12C(N(C(S\%12)=S)C)=O)=C%13)=C%13C(C%14=CC=C(SCC(C)C)C(F)=C%14)=C6S5)N(C)C1=S,-5,3,-2,78,626,CB,L8-BO,-5,69,-3,91,800,0,873,25,17,74,9,16,46,1,4:1,[16]
As-TCp,O=C(/C(S1)=C\C(S2)=CC=C2C3=C(C)C=C(S3)C(S4)=C(C)C=C4C5=CC6=C(C7=CC(Cl)=C(CCCCCCC8CCCC8)S7)C(SC(C(S9)=CC(C)=C9C%10=CC(C)=C(S%10)C(S%11)=CC=C%11/C=C%12C(N(C(S\%12)=S)C)=O)=C%13)=C%13C(C%14=CC=C(SCC(C)C)C(F)=C%14)=C6S5)N(C)C1=S,-5,3,-2,78,626,CB,L8-BO,-5,69,-3,91,800,0,866,24,31,73,84,15,54,1,6:1,[16]
SM-R,O=C(/C(S1)=C\C(S2)=CC=C2C3=C(C)C=C(S3)C(S4)=C(C)C=C4C5=CC6=C(C7=C(F)C(F)=C(SCC(C)C)S7)C(SC(C(S8)=CC(C)=C8C9=CC(C)=C(S9)C(S%10)=CC=C%10/C=C%11C(N(C(S\%11)=S)C)=O)=C%12)=C%12C(C(S%13)=C(F)C(F)=C%13SCC(C)C)=C6S5)N(C)C1=S,-5,35,-3,57,578,CF,N3,-5,64,-4,08,751,0,84,22,84,58,78,11,32,01:01,5,[17]
SM-R,O=C(/C(S1)=C\C(S2)=CC=C2C3=C(C)C=C(S3)C(S4)=C(C)C=C4C5=CC6=C(C7=C(F)C(F)=C(SCC(C)C)S7)C(SC(C(S8)=CC(C)=C8C9=CC(C)=C(S9)C(S%10)=CC=C%10/C=C%11C(N(C(S\%11)=S)C)=O)=C%12)=C%12C(C(S%13)=C(F)C(F)=C%13SCC(C)C)=C6S5)N(C)C1=S,-5,35,-3,57,578,CF,N3,-5,64,-4,08,751,0,86,24,64,66,2,14,01:01,[17]
SM-R,O=C(/C(S1)=C\C(S2)=CC=C2C3=C(C)C=C(S3)C(S4)=C(C)C=C4C5=CC6=C(C7=C(F)C(F)=C(SCC(C)C)S7)C(SC(C(S8)=CC(C)=C8C9=CC(C)=C(S9)C(S%10)=CC=C%10/C=C%11C(N(C(S\%11)=S)C)=O)=C%12)=C%12C(C(S%13)=C(F)C(F)=C%13SCC(C)C)=C6S5)N(C)C1=S,-5,35,-3,57,578,CF,N3,-5,64,-4,08,751,0,85,24,18,66,92,13,69,1,5:1,[17]
SM-REH,O=C(/C(S1)=C\C(S2)=CC=C2C3=C(C)C=C(S3)C(S4)=C(C)C=C4C5=CC6=C(C7=C(F)C(F)=C(SCC(C)C)S7)C(SC(C(S8)=CC(C)=C8C9=CC(C)=C(S9)C(S%10)=CC=C%10/C=C%11C(N(C(S\%11)=S)C(C)C)=O)=C%12)=C%12C(C(S%13)=C(F)C(F)=C%13SCC(C)C)=C6S5)N(C(C)C)C1=S,-5,4,-3,56,573,CF,N3,-5,64,-4,08,751,0,85,24,81,67,77,14,25,01:01,5,[17]
SM-REH,O=C(/C(S1)=C\C(S2)=CC=C2C3=C(C)C=C(S3)C(S4)=C(C)C=C4C5=CC6=C(C7=C(F)C(F)=C(SCC(C)C)S7)C(SC(C(S8)=CC(C)=C8C9=CC(C)=C(S9)C(S%10)=CC=C%10/C=C%11C(N(C(S\%11)=S)C(C)C)=O)=C%12)=C%12C(C(S%13)=C(F)C(F)=C%13SCC(C)C)=C6S5)N(C(C)C)C1=S,-5,4,-3,56,573,CF,N3,-5,64,-4,08,751,0,85,25,42,72,4,15,6,01:01,[17]
SM-REH,O=C(/C(S1)=C\C(S2)=CC=C2C3=C(C)C=C(S3)C(S4)=C(C)C=C4C5=CC6=C(C7=C(F)C(F)=C(SCC(C)C)S7)C(SC(C(S8)=CC(C)=C8C9=CC(C)=C(S9)C(S%10)=CC=C%10/C=C%11C(N(C(S\%11)=S)C(C)C)=O)=C%12)=C%12C(C(S%13)=C(F)C(F)=C%13SCC(C)C)=C6S5)N(C(C)C)C1=S,-5,4,-3,56,573,CF,N3,-5,64,-4,08,751,0,85,25,03,69,46,14,71,1,5:1,[17]
SM-EH-R,O=C(/C(S1)=C\C(S2)=CC=C2C3=C(C(C)C)C=C(S3)C(S4)=C(C)C=C4C5=CC6=C(C7=C(F)C(F)=C(SCC(C)C)S7)C(SC(C(S8)=CC(C)=C8C9=CC(C(C)C)=C(S9)C(S%10)=CC=C%10/C=C%11C(N(C(S\%11)=S)C(C)C)=O)=C%12)=C%12C(C(S%13)=C(F)C(F)=C%13SCC(C)C)=C6S5)N(C(C)C)C1=S,-5,41,-3,57,570,CF,N3,-5,64,-4,08,751,0,86,20,82,63,08,11,29,01:01,5,[17]
SM-EH-R,O=C(/C(S1)=C\C(S2)=CC=C2C3=C(C(C)C)C=C(S3)C(S4)=C(C)C=C4C5=CC6=C(C7=C(F)C(F)=C(SCC(C)C)S7)C(SC(C(S8)=CC(C)=C8C9=CC(C(C)C)=C(S9)C(S%10)=CC=C%10/C=C%11C(N(C(S\%11)=S)C(C)C)=O)=C%12)=C%12C(C(S%13)=C(F)C(F)=C%13SCC(C)C)=C6S5)N(C(C)C)C1=S,-5,41,-3,57,570,CF,N3,-5,64,-4,08,751,0,85,23,73,71,3,14,4,01:01,[17]
SM-EH-R,O=C(/C(S1)=C\C(S2)=CC=C2C3=C(C(C)C)C=C(S3)C(S4)=C(C)C=C4C5=CC6=C(C7=C(F)C(F)=C(SCC(C)C)S7)C(SC(C(S8)=CC(C)=C8C9=CC(C(C)C)=C(S9)C(S%10)=CC=C%10/C=C%11C(N(C(S\%11)=S)C(C)C)=O)=C%12)=C%12C(C(S%13)=C(F)C(F)=C%13SCC(C)C)=C6S5)N(C(C)C)C1=S,-5,41,-3,57,570,CF,N3,-5,64,-4,08,751,0,86,21,62,61,24,11,39,1,5:1,[17]
SM-EH-REH,O=C(/C(S1)=C\C(S2)=CC=C2C3=C(C(CCCC)CC)C=C(S3)C(S4)=C(CCCCCC)C=C4C5=CC6=C(C7=C(F)C(F)=C(SCC(CC)CCCC)S7)C(SC(C(S8)=CC(CCCCCC)=C8C9=CC(C(CC)CCCC)=C(S9)C(S%10)=CC=C%10/C=C%11C(N(C(S\%11)=S)CCCCCC)=O)=C%12)=C%12C(C(S%13)=C(F)C(F)=C%13SCC(CC)CCCC)=C6S5)N(CCCCCC)C1=S,-5,41,-3,54,572,CF,N3,-5,64,-4,08,751,0,85,22,89,67,33,13,18,01:01,5,[17]
SM-EH-REH,O=C(/C(S1)=C\C(S2)=CC=C2C3=C(C(CCCC)CC)C=C(S3)C(S4)=C(CCCCCC)C=C4C5=CC6=C(C7=C(F)C(F)=C(SCC(CC)CCCC)S7)C(SC(C(S8)=CC(CCCCCC)=C8C9=CC(C(CC)CCCC)=C(S9)C(S%10)=CC=C%10/C=C%11C(N(C(S\%11)=S)CCCCCC)=O)=C%12)=C%12C(C(S%13)=C(F)C(F)=C%13SCC(CC)CCCC)=C6S5)N(CCCCCC)C1=S,-5,41,-3,54,572,CF,N3,-5,64,-4,08,751,0,85,23,73,71,33,14,39,01:01,[17]
SM-EH-REH,O=C(/C(S1)=C\C(S2)=CC=C2C3=C(C(CCCC)CC)C=C(S3)C(S4)=C(CCCCCC)C=C4C5=CC6=C(C7=C(F)C(F)=C(SCC(CC)CCCC)S7)C(SC(C(S8)=CC(CCCCCC)=C8C9=CC(C(CC)CCCC)=C(S9)C(S%10)=CC=C%10/C=C%11C(N(C(S\%11)=S)CCCCCC)=O)=C%12)=C%12C(C(S%13)=C(F)C(F)=C%13SCC(CC)CCCC)=C6S5)N(CCCCCC)C1=S,-5,41,-3,54,572,CF,N3,-5,64,-4,08,751,0,84,24,17,68,85,14,06,1,5:1,[17]
SW1,O=C(/C(S1)=C\C(S2)=CC=C2C3=C(C)C=C(S3)C(S4)=C(C)C=C4C5=CC6=C(C7=CC=C(SCC(C)C)S7)C(SC(C(S8)=CC(C)=C8C9=CC(C)=C(S9)C(S%10)=CC=C%10/C=C%11C(N(C(S\%11)=S)C)=O)=C%12)=C%12C(C(S%13)=CC=C%13SCC(C)C)=C6S5)N(C)C1=S,-5,42,-3,43,581,CF,Y6,-5,7,-4,08,833,0,806,25,09,63,8,12,9,01:00,7,[18]
SW2,O=C(/C(S1)=C\C(S2)=CC=C2C3=C(C)C=C(S3)C(S4)=C(C)C=C4C5=CC6=C(C7=CN=C(SCC(C)C)S7)C(SC(C(S8)=CC(C)=C8C9=CC(C)=C(S9)C(S%10)=CC=C%10/C=C%11C(N(C(S\%11)=S)C)=O)=C%12)=C%12C(C(S%13)=CN=C%13SCC(C)C)=C6S5)N(C)C1=S,-5,47,-3,45,572,CF,Y6,-5,7,-4,08,833,0,83,21,57,67,12,01:00,5,[18]
SW2,O=C(/C(S1)=C\C(S2)=CC=C2C3=C(C)C=C(S3)C(S4)=C(C)C=C4C5=CC6=C(C7=CN=C(SCC(C)C)S7)C(SC(C(S8)=CC(C)=C8C9=CC(C)=C(S9)C(S%10)=CC=C%10/C=C%11C(N(C(S\%11)=S)C)=O)=C%12)=C%12C(C(S%13)=CN=C%13SCC(C)C)=C6S5)N(C)C1=S,-5,47,-3,45,572,CF,Y6,-5,7,-4,08,833,0,829,22,9,72,13,68,01:00,6,[18]
SW2,O=C(/C(S1)=C\C(S2)=CC=C2C3=C(C)C=C(S3)C(S4)=C(C)C=C4C5=CC6=C(C7=CN=C(SCC(C)C)S7)C(SC(C(S8)=CC(C)=C8C9=CC(C)=C(S9)C(S%10)=CC=C%10/C=C%11C(N(C(S\%11)=S)C)=O)=C%12)=C%12C(C(S%13)=CN=C%13SCC(C)C)=C6S5)N(C)C1=S,-5,47,-3,45,572,CF,Y6,-5,7,-4,08,833,0,835,25,1,74,15,51,01:00,7,[18]
SW2,O=C(/C(S1)=C\C(S2)=CC=C2C3=C(C)C=C(S3)C(S4)=C(C)C=C4C5=CC6=C(C7=CN=C(SCC(C)C)S7)C(SC(C(S8)=CC(C)=C8C9=CC(C)=C(S9)C(S%10)=CC=C%10/C=C%11C(N(C(S\%11)=S)C)=O)=C%12)=C%12C(C(S%13)=CN=C%13SCC(C)C)=C6S5)N(C)C1=S,-5,47,-3,45,572,CF,Y6,-5,7,-4,08,833,0,836,24,3,70,1,14,22,01:00,8,[18]
SW2,O=C(/C(S1)=C\C(S2)=CC=C2C3=C(C)C=C(S3)C(S4)=C(C)C=C4C5=CC6=C(C7=CN=C(SCC(C)C)S7)C(SC(C(S8)=CC(C)=C8C9=CC(C)=C(S9)C(S%10)=CC=C%10/C=C%11C(N(C(S\%11)=S)C)=O)=C%12)=C%12C(C(S%13)=CN=C%13SCC(C)C)=C6S5)N(C)C1=S,-5,47,-3,45,572,CF,Y6,-5,7,-4,08,833,0,837,23,68,57,7,11,48,01:01,[18]
SW2,O=C(/C(S1)=C\C(S2)=CC=C2C3=C(C)C=C(S3)C(S4)=C(C)C=C4C5=CC6=C(C7=CN=C(SCC(C)C)S7)C(SC(C(S8)=CC(C)=C8C9=CC(C)=C(S9)C(S%10)=CC=C%10/C=C%11C(N(C(S\%11)=S)C)=O)=C%12)=C%12C(C(S%13)=CN=C%13SCC(C)C)=C6S5)N(C)C1=S,-5,47,-3,45,572,CF,Y6,-5,7,-4,08,833,0,838,23,1,48,3,9,37,01:01,2,[18]
BO-1,O=C(/C(S1)=C\C(S2)=CC=C2C3=C(CCCCCC)C=C(S3)C(S4)=C(CCCCCC)C=C4C5=CC6=C(C7=CN=C(SCC(CCCCCC)CCCC)S7)C(SC(C(S8)=CC(CCCCCC)=C8C9=CC(CCCCCC)=C(S9)C(S%10)=CC=C%10/C=C%11C(N(C(S\%11)=S)C(CCCC)CC)=O)=C%12)=C%12C(C(S%13)=CN=C%13SCC(CCCCCC)CCCC)=C6S5)N(C(CCCC)CC)C1=S,-5,3,-3,51,580,CF,BTP-eC9,-5,64,-4,05,828,0,845,25,56,77,74,16,79,01:00,7,[19]
HD-1,O=C(/C(S1)=C\C(S2)=CC=C2C3=C(CCCCCC)C=C(S3)C(S4)=C(CCCCCC)C=C4C5=CC6=C(C7=CN=C(SCC(CCCCCC)CCCCCCCC)S7)C(SC(C(S8)=CC(CCCCCC)=C8C9=CC(CCCCCC)=C(S9)C(S%10)=CC=C%10/C=C%11C(N(C(S\%11)=S)C(CCCC)CC)=O)=C%12)=C%12C(C(S%13)=CN=C%13SCC(CCCCCC)CCCCCCCC)=C6S5)N(C(CCCC)CC)C1=S,-5,31,-3,46,582,CF,BTP-eC9,-5,64,-4,05,828,0,842,26,04,78,46,17,19,01:00,7,[19]
OD-1,O=C(/C(S1)=C\C(S2)=CC=C2C3=C(CCCCCC)C=C(S3)C(S4)=C(CCCCCC)C=C4C5=CC6=C(C7=CN=C(SCC(CCCCCCCCCC)CCCCCCCC)S7)C(SC(C(S8)=CC(CCCCCC)=C8C9=CC(CCCCCC)=C(S9)C(S%10)=CC=C%10/C=C%11C(N(C(S\%11)=S)C(CCCC)CC)=O)=C%12)=C%12C(C(S%13)=CN=C%13SCC(CCCCCCCCCC)CCCCCCCC)=C6S5)N(C(CCCC)CC)C1=S,-5,36,-3,48,581,CF,BTP-eC9,-5,64,-4,05,828,0,828,25,49,71,89,15,18,01:00,7,[19]
CBTSeHR,O=C1N(CCCCCC)C(S/C1=C/C(S2)=CC(CCCCCCCC)=C2C3=CC=C([Se]3)C4=C(CCCCCCCC)C=C(C5=CC6=C(C7=CC(Cl)=C(CC(CCCC)CC)S7)C(SC(C(S8)=CC(CCCCCCCC)=C8C9=CC=C([Se]9)C(S%10)=C(CCCCCCCC)C=C%10/C=C%11C(N(C(S\%11)=S)CCCCCC)=O)=C%12)=C%12C(C%13=CC(Cl)=C(CC(CCCC)CC)S%13)=C6S5)S4)=S,-5,47,-3,62,631,CF,FO-2Cl,-5,83,-3,9,760,0,881,18,76,73,2,12,1,01:01,1,[20]
ZR1-C3,S=C(N(CCCCCC)C/1=O)SC1=C/C2=CC=C(S2)C(S3)=C(CCCCCCCC)C=C3C4=CC5=C(S4)C6=C(C7=CC=C(CCCC(CCCC)CCCCCC)S7)C8=C(C(SC(C9=CC(CCCCCCCC)=C(C%10=CC=C(/C=C%11SC(N(CCCCCC)C\%11=O)=S)S%10)S9)=C%12)=C%12S8)C(C%13=CC=C(CCCC(CCCC)CCCCCC)S%13)=C6S5,-5,24,-3,53,562,CF,BTP-C11-N2Cl,-5,47,-4,04,800,0,89,20,06,61,23,11,01,01:01,1,[ZR1]
ZR1-C3,S=C(N(CCCCCC)C/1=O)SC1=C/C2=CC=C(S2)C(S3)=C(CCCCCCCC)C=C3C4=CC5=C(S4)C6=C(C7=CC=C(CCCC(CCCC)CCCCCC)S7)C8=C(C(SC(C9=CC(CCCCCCCC)=C(C%10=CC=C(/C=C%11SC(N(CCCCCC)C\%11=O)=S)S%10)S9)=C%12)=C%12S8)C(C%13=CC=C(CCCC(CCCC)CCCCCC)S%13)=C6S5,-5,24,-3,53,562,CF,BTP-eC9-N2F,-5,46,3,96,780,0,9,20,02,62,89,11,44,01:01,1,[ZR1]
ZR1-C3,S=C(N(CCCCCC)C/1=O)SC1=C/C2=CC=C(S2)C(S3)=C(CCCCCCCC)C=C3C4=CC5=C(S4)C6=C(C7=CC=C(CCCC(CCCC)CCCCCC)S7)C8=C(C(SC(C9=CC(CCCCCCCC)=C(C%10=CC=C(/C=C%11SC(N(CCCCCC)C\%11=O)=S)S%10)S9)=C%12)=C%12S8)C(C%13=CC=C(CCCC(CCCC)CCCCCC)S%13)=C6S5,-5,24,-3,53,562,CF,BTP-eC9-N4F,-5,51,-4,02,830,0,86,23,63,69,14,29,01:01,1,[ZR1]
ZR-C8,S=C(N(CCCCCC)C/1=O)SC1=C/C2=CC=C(S2)C(S3)=C(CCCCCCCC)C=C3C4=CC5=C(S4)C6=C(C7=CC=C(CCCCCCCC)S7)C8=C(C(SC(C9=CC(CCCCCCCC)=C(C%10=CC=C(/C=C%11SC(N(CCCCCC)C\%11=O)=S)S%10)S9)=C%12)=C%12S8)C(C%13=CC=C(CCCCCCCC)S%13)=C6S5,-5,32,-2,81,562,CF,Y6,-5,7,-4,08,833,0,829,25,58,8,12,2,01:01,1,[Pilar]
ZR-SiO,S=C(N(CCCCCC)C/1=O)SC1=C/C2=CC=C(S2)C(S3)=C(CCCCCCCC)C=C3C4=CC5=C(S4)C6=C(C7=CC=C(CCCCCC(C)(O[Si](C)(C)C)O[Si](C)(C)C)S7)C8=C(C(SC(C9=CC(CCCCCCCC)=C(C%10=CC=C(/C=C%11SC(N(CCCCCC)C\%11=O)=S)S%10)S9)=C%12)=C%12S8)C(C%13=CC=C(CCCCCC(C)(O[Si](C)(C)C)O[Si](C)(C)C)S%13)=C6S5,-5,32,-2,81,562,CF,Y6,-5,7,-4,08,833,0,852,26,72,3,16,01:01,1,[Pilar]
ZR-SiO-EH,S=C(N(CCCCCC)C/1=O)SC1=C/C2=CC=C(S2)C(S3)=C(CCCCCCCC)C=C3C4=CC5=C(S4)C6=C(C7=CC(CC(CCCC)CC)=C(CCCCCC(C)(O[Si](C)(C)C)O[Si](C)(C)C)S7)C8=C(C(SC(C9=CC(CCCCCCCC)=C(C%10=CC=C(/C=C%11SC(N(CCCCCC)C\%11=O)=S)S%10)S9)=C%12)=C%12S8)C(C%13=CC(CC(CCCC)CC)=C(CCCCCC(C)(O[Si](C)(C)C)O[Si](C)(C)C)S%13)=C6S5,-5,32,-2,81,562,CF,Y6,-5,7,-4,08,833,0,87,25,6,73,7,16,4,01:01,1,[Pilar]
SL1,S=C(N(CCCC)C/1=O)SC1=C/C2=C(CC(CCCC)CC)C=C(S2)C3=NC(S4)=C(S3)N=C4C5=CC=C(S5)C6=CC7=C(C8=CC(CCCCCC)=C(CC(CC)CCCC)S8)C9=C(C=C(C%10=CC=C(C%11=NC(SC(C%12=CC(CC(CCCC)CC)=C(/C=C%13SC(N(CCCC)C\%13=O)=S)S%12)=N%14)=C%14S%11)S%10)S9)C(C%15=CC(CCCCCC)=C(CC(CCCC)CC)S%15)=C7S6,-5,58,-3,59,562,CF,Y6,-5,7,-4,08,833,0,87,23,2,68,13,9,01:01,[Pilar-154]
SL2,S=C(N(CCCC)C/1=O)SC1=C/C2=C(CC(CCCC)CC)C=C(S2)C3=NC(S4)=C(S3)N=C4C5=CC=C(S5)C6=CC7=C(C8=CC=C(CC(CC)CCCC)S8)C9=C(C=C(C%10=CC=C(C%11=NC(SC(C%12=CC(CC(CCCC)CC)=C(/C=C%13SC(N(CCCC)C\%13=O)=S)S%12)=N%14)=C%14S%11)S%10)S9)C(C%15=CC=C(CC(CCCC)CC)S%15)=C7S6,-5,6,-3,62,562,CF,Y6,-5,7,-4,08,833,0,98,21,5,60,11,5,01:01,[Pilar-154]
SL3,S=C(N(CCCC)C/1=O)SC1=C/C2=C(CC(CCCC)CC)C=C(S2)C3=NC(S4)=C(S3)N=C4C5=CC=C(S5)C6=CC7=C(C8=CC(CCCCCCCC)=C(CC(CCCC)CC)S8)C9=C(C=C(C%10=CC=C(C%11=NC(SC(C%12=CC(CC(CCCC)CC)=C(/C=C%13SC(N(CCCC)C\%13=O)=S)S%12)=N%14)=C%14S%11)S%10)S9)C(C%15=CC(CCCCCCCC)=C(CC(CCCC)CC)S%15)=C7S6,-5,58,-3,6,562,CF,Y6,-5,7,-4,08,833,0,88,21,6,67,12,7,01:01,[Pilar-154]
SL4,S=C(N(CCCC)C/1=O)SC1=C/C2=C(CC(CCCC)CC)C=C(S2)C3=NC(S4)=C(S3)N=C4C5=CC=C(S5)C6=CC7=C(C8=CC(CCCCCC)=C(CCCCCC)S8)C9=C(C=C(C%10=CC=C(C%11=NC(SC(C%12=CC(CC(CCCC)CC)=C(/C=C%13SC(N(CCCC)C\%13=O)=S)S%12)=N%14)=C%14S%11)S%10)S9)C(C%15=CC(CCCCCC)=C(CCCCCC)S%15)=C7S6,-5,57,-3,57,562,CF,Y6,-5,7,-4,08,833,0,87,23,62,12,4,01:01,[Pilar-154]
SM-CA,O=C(OCC(CC)CCCC)/C(C#N)=C/C(S1)=CC=C1C2=C(CCCCCC)C=C(S2)C(S3)=C(CCCCCC)C=C3C4=CC5=C(C6=C(F)C(F)=C(CC(CCCC)CC)S6)C(SC(C7=CC(CCCCCC)=C(C8=CC(CCCCCC)=C(C9=CC=C(/C=C(C(OCC(CC)CCCC)=O)\C#N)S9)S8)S7)=C%10)=C%10C(C%11=C(F)C(F)=C(CC(CCCC)CC)S%11)=C5S4,-5,4,-3,4,651,CF,N3,-5,64,-4,08,751,0,838,24,33,75,62,15,41,01:01,[155]
SM-CA-Reh,FC1=C(CC(CCCC)CC)SC(C2=C3C(SC(C4=CC(CCCCCC)=C(C5=CC(CCCCCC)=C(C6=CC=C(/C=C7SC(N(CC(CCCC)CC)C\7=O)=S)S6)S5)S4)=C3)=C(C8=C(F)C(F)=C(CC(CCCC)CC)S8)C9=C2SC(C%10=CC(CCCCCC)=C(C%11=CC(CCCCCC)=C(C%12=CC=C(/C=C(C(OCC(CC)CCCC)=O)\C#N)S%12)S%11)S%10)=C9)=C1F,-5,52,-3,53,668,CF,N3,-5,64,-4,08,751,0,842,25,06,77,5,16,34,01:01,[155]
SM-Reh,FC1=C(CC(CCCC)CC)SC(C2=C3C(SC(C4=CC=C(C5=CC=C(C6=CC=C(/C=C7SC(N(CC(CCCC)CC)C\7=O)=S)S6)S5)S4)=C3)=C(C8=C(F)C(F)=C(CC(CCCC)CC)S8)C9=C2SC(C%10=CC=C(C%11=CC=C(C%12=CC=C(/C=C%13SC(N(CC(CCCC)CC)C\%13=O)=S)S%12)S%11)S%10)=C9)=C1F,-5,55,-3,6,672,CF,N3,-5,64,-4,08,751,0,834,25,42,69,64,14,76,01:01,[155]
SM-CA-ID,FC1=C(CC(CCCC)CC)SC(C2=C3C(SC(C4=CC(CCCCCC)=C(C5=CC(CCCCCC)=C(C6=CC=C(/C=C7C(C(C=CC=C8)=C8C\7=O)=O)S6)S5)S4)=C3)=C(C9=C(F)C(F)=C(CC(CCCC)CC)S9)C%10=C2SC(C%11=CC(CCCCCC)=C(C%12=CC(CCCCCC)=C(C%13=CC=C(/C=C(C(OCC(CC)CCCC)=O)\C#N)S%13)S%12)S%11)=C%10)=C1F,-5,33,-3,6,707,CF,N3,-5,64,-4,08,751,0,82,21,99,45,49,8,2,01:01,[155]
SM-ID,FC1=C(CC(CCCC)CC)SC(C2=C3C(SC(C4=CC(CCCCCC)=C(C5=CC(CCCCCC)=C(C6=CC=C(/C=C7C(C(C=CC=C8)=C8C\7=O)=O)S6)S5)S4)=C3)=C(C9=C(F)C(F)=C(CC(CCCC)CC)S9)C%10=C2SC(C%11=CC(CCCCCC)=C(C%12=CC(CCCCCC)=C(C%13=CC=C(/C=C%14C(C(C=CC=C%15)=C%15C\%14=O)=O)S%13)S%12)S%11)=C%10)=C1F,-5,25,-3,61,712,CF,N3,-5,64,-4,08,751,0,823,10,54,31,79,2,79,01:01,[155]
MPhS-C2,O=C(N(CC)C(S/1)=S)C1=C/C2=CC=C(S2)C(S3)=CC=C3C4=CC5=C(S4)C6=C(C7=CC(SCC(CCCCCC)CCCCCCCC)=CC=C7)C8=C(C(SC(C9=CC=C(C%10=CC=C(/C=C%11C(N(CC)C(S\%11)=S)=O)S%10)S9)=C%12)=C%12S8)C(C%13=CC(SCC(CCCCCC)CCCCCCCC)=CC=C%13)=C6S5,-5,35,-3,45,605,CF,BTP-eC9,-5,64,-4,05,828,0,886,26,2,69,52,16,54,01:01,[156]
MPhS-C4,O=C(N(CCCC)C(S/1)=S)C1=C/C2=CC=C(S2)C(S3)=CC=C3C4=CC5=C(S4)C6=C(C7=CC(SCC(CCCCCC)CCCCCCCC)=CC=C7)C8=C(C(SC(C9=CC=C(C%10=CC=C(/C=C%11C(N(CCCC)C(S\%11)=S)=O)S%10)S9)=C%12)=C%12S8)C(C%13=CC(SCC(CCCCCC)CCCCCCCC)=CC=C%13)=C6S5,-5,39,-3,45,607,CF,BTP-eC10,-5,64,-4,05,828,0,873,25,61,70,28,15,73,01:01,[156]
MPhS-C6,S=C(S/1)N(CCCCCC)C(C1=C\C2=CC=C(S2)C(S3)=C(CCCCCCCC)C=C3C4=CC5=C(S4)C6=C(C7=CC(SCC(CCCCCC)CCCCCCCC)=CC=C7)C8=C(C(SC(C(S9)=CC(CCCCCCCC)=C9C%10=CC=C(S%10)/C=C%11SC(N(C\%11=O)CCCCCC)=S)=C%12)=C%12S8)C(C%13=CC(SCC(CCCCCC)CCCCCCCC)=CC=C%13)=C6S5)=O,-5,35,-4,1,610,CF,BTP-eC11,-5,64,-4,05,828,0,84,25,49,75,6,16,2,01:01,[156]
B1,S=C(N(CCCC)C/1=O)SC1=C\C2=CC=C(S2)C(S3)=C(CCCCCC)C=C3C4=C(CCCCCC)C=C(S4)C5=CC6=C(C7=CC=C(SCC(CC)CCCC)C=C7)C8=C(C=C(C9=CC(CCCCCC)=C(C%10=CC(CCCCCC)=C(C%11=CC=C(/C=C%12SC(N(CCCC)C/%12=O)=S)S%11)S%10)S9)S8)C(C%13=CC=C(SCC(CC)CCCC)C=C%13)=C6S5,-5,24,-2,64,580,CF,BO-4Cl,-5,69,-3,87,822,0,822,25,14,72,5,14,98,01:01,[Pilar]
BM-Cl,S=C(N(CCCC)C/1=O)SC1=C\C2=CC=C(S2)C(S3)=C(CCCCCC)C=C3C4=C(CCCCCC)C(Cl)=C(S4)C5=CC6=C(C7=CC(SCC(CC)CCCC)=CC=C7)C8=C(C=C(C9=CC(CCCCCC)=C(C%10=C(Cl)C(CCCCCC)=C(C%11=CC=C(/C=C%12SC(N(CCCC)C/%12=O)=S)S%11)S%10)S9)S8)C(C%13=CC(SCC(CC)CCCC)=CC=C%13)=C6S5,-5,31,-2,73,587,CF,BO-4Cl,-5,69,-3,87,822,0,826,25,9,73,55,15,73,01:01,[Pilar]
C-2F,S=C(N(CCCCCC)C/1=O)SC1=C/C2=CC=C(S2)C(S3)=C(CCCCCC)C=C3C4=C(CCCCCC)C=C(S4)C5=CC6=C(C7=CC(F)=C(CC(CC)CCCC)C(F)=C7)C8=C(C=C(C9=CC(CCCCCC)=C(C%10=CC(CCCCCC)=C(C%11=CC=C(/C=C%12SC(N(CCCCCC)C\%12=O)=S)S%11)S%10)S9)S8)C(C%13=CC(F)=C(CC(CC)CCCC)C(F)=C%13)=C6S5,-5,4,-3,4,504,CF,N3,-5,64,-4,08,751,0,85,24,87,69,33,14,64,1.6:1,[Pilar]
3DTBDT,O=C(N(CCCCCC)C(S/1)=S)C1=C/C2=CC3=C(S2)C4=C(C5=CC=C(CC(CCCCCCCC)CCCCCC)S5)C6=C(C(SC(C7=CC8=C(S7)C9=C(C%10=CC=C(CC(CCCCCCCC)CCCCCC)S%10)C%11=C(C(SC(C%12=CC%13=C(S%12)C%14=C(C%15=CC=C(CC(CCCCCCCC)CCCCCC)S%15)C%16=C(C(SC(/C=C%17C(N(CCCCCC)C(S\%17)=S)=O)=C%18)=C%18S%16)C(C%19=CC=C(CC(CCCCCCCC)CCCCCC)S%19)=C%14S%13)=C%20)=C%20S%11)C(C%21=CC=C(CC(CCCCCCCC)CCCCCC)S%21)=C9S8)=C%22)=C%22S6)C(C%23=CC=C(CC(CCCCCCCC)CCCCCC)S%23)=C4S3,-5,3,-2,78,587,CF,L8-BO,-5,73,-3,88,831,0,847,22,84,70,98,13,74,01:01,[Pilar]
BDT-BCl,ClC1=C(SCC(CC)CCCC)C=CC(C2=C3C(C=C(C4=CC(CCCCCC)=C(C5=CC(CCCCCC)=C(C6=CC=C(/C=C7SC(N(CCCCCC)C\7=O)=S)S6)S5)S4)S3)=C(C(C=C8)=CC(Cl)=C8SCC(CCCC)CC)C9=C2C=C(C%10=CC(CCCCCC)=C(C%11=CC(CCCCCC)=C(C%12=CC=C(/C=C%13SC(N(CCCCCC)C\%13=O)=S)S%12)S%11)S%10)S9)=C1,-5,3,-2,78,618,CF,L8-BO,-5,73,-3,88,831,0,88,23,74,67,73,14,1,01:01,6,[Pilar]
TBD-BCl,ClC1=C(SCC(CC)CCCC)C=CC(C2=C3C(C(SC(C4=CC(CCCCCC)=C(S4)C(S5)=CC(CCCCCC)=C5C6=CC=C(S6)/C=C7C(N(C(S/7)=S)CCCCCC)=O)=C8)=C8S3)=C(C(C=C9)=CC(Cl)=C9SCC(CCCC)CC)C%10=C2C=C(C%11=CC(CCCCCC)=C(C%12=CC(CCCCCC)=C(C%13=CC=C(/C=C%14SC(N(CCCCCC)C\%14=O)=S)S%13)S%12)S%11)S%10)=C1,-5,3,-2,78,617,CF,L8-BO,-5,73,-3,88,831,0,91,24,95,71,13,16,2,01:01,6,[Pilar]
BSFTR,O=C(N(C(CC)CCCC)C(S/1)=S)C1=C/C2=CC=C(S2)C(S3)=C(CCCCCC)C=C3C4=C(CCCCCC)C=C(S4)C5=CC6=C(C7=CC(F)=C(SC(CCCC)CC)S7)C8=C(C=C(C9=CC(CCCCCC)=C(C%10=CC(CCCCCC)=C(C%11=CC=C(/C=C%12C(N(C(CC)CCCC)C(S\%12)=S)=O)S%11)S%10)S9)S8)C(C%13=CC(F)=C(SC(CCCC)CC)S%13)=C6S5,-5,59,-3,61,620,CF,FO-2Cl,-5,83,-3,9,765,0,885,22,01,78,41,15,27,01:01,[15-08-2025]
BSFTR,O=C(N(C(CC)CCCC)C(S/1)=S)C1=C/C2=CC=C(S2)C(S3)=C(CCCCCC)C=C3C4=C(CCCCCC)C=C(S4)C5=CC6=C(C7=CC(F)=C(SC(CCCC)CC)S7)C8=C(C=C(C9=CC(CCCCCC)=C(C%10=CC(CCCCCC)=C(C%11=CC=C(/C=C%12C(N(C(CC)CCCC)C(S\%12)=S)=O)S%11)S%10)S9)S8)C(C%13=CC(F)=C(SC(CCCC)CC)S%13)=C6S5,-5,59,-3,61,620,CF,FO-EH-2Cl,-5,73,-3,9,761,0,876,22,39,80,44,15,78,01:01,[15-08-2025]
SM-n-Bu,S=C(N(CCCC)C/1=O)SC1=C\C2=CC=C(S2)C(S3)=C(CCCCCC)C=C3C4=C(CCCCCC)C=C(S4)C5=CC6=C(C7=CC=C(C(CC)CCCC)C=C7)C8=C(C=C(C9=CC(CCCCCC)=C(C%10=CC(CCCCCC)=C(C%11=CC=C(/C=C%12SC(N(CCCC)C/%12=O)=S)S%11)S%10)S9)S8)C(C%13=CC=C(C(CC)CCCC)C=C%13)=C6S5,-5,19,-3,61,573,CF,BO-4Cl,-5,66,-4,09,822,0,83,25,26,72,12,15,12,01:01,[1508]
SM-s-Bu,S=C(N(C(C)CC)C/1=O)SC1=C\C2=CC=C(S2)C(S3)=C(CCCCCC)C=C3C4=C(CCCCCC)C=C(S4)C5=CC6=C(C7=CC=C(C(CC)CCCC)C=C7)C8=C(C=C(C9=CC(CCCCCC)=C(C%10=CC(CCCCCC)=C(C%11=CC=C(/C=C%12SC(N(C(C)CC)C/%12=O)=S)S%11)S%10)S9)S8)C(C%13=CC=C(C(CC)CCCC)C=C%13)=C6S5,-5,24,-3,53,566,CF,BO-4Cl,-5,66,-4,09,822,0,822,25,69,74,34,16,06,01:01,[1508]
FSBTSeHR,O=C(N(CCCCCC)C(S/1)=S)C1=C/C2=CC(CCCCCCCC)=C(S2)C([Se]3)=CC=C3C4=C(CCCCCCCC)C=C(S4)C5=CC6=C(C7=CC(F)=C(SCC(CCCC)CC)S7)C8=C(C=C(C9=CC(CCCCCCCC)=C(C%10=CC=C(C%11=C(CCCCCCCC)C=C(/C=C%12C(N(CCCCCC)C(S\%12)=S)=O)S%11)[Se]%10)S9)S8)C(C%13=CC(F)=C(SCC(CCCC)CC)S%13)=C6S5,-5,4,-3,62,641,CF,BTP-eC9,-5,64,-4,07,828,0,84,22,26,67,5,12,35,01:01,2,[15081]
BTR-Cl,O=C(N(CCCCCC)C(S/1)=S)C1=C\C2=CC=C(S2)C3=C(CCCCCC)C=C(C4=C(CCCCCC)C=C(C5=CC6=C(C7=CC(Cl)=C(CC(CCCC)CC)S7)C8=C(C=C(C9=CC(CCCCCC)=C(C(S%10)=CC(CCCCCC)=C%10C%11=CC=C(S%11)/C=C%12SC(N(C\%12=O)CCCCCC)=S)S9)S8)C(C%13=CC(Cl)=C(CC(CCCC)CC)S%13)=C6S5)S4)S3,-5,46,-3,7,580,CB,BTP-Fl-Fl,-5,7,-3,92,830,0,85,21,75,69,63,13,3,01:01,2,[18081]
W2-Reh,CCC(CCCC)CN(C(S/1)=S)C(C1=C\C2=CC=C(S2)C(S3)=C(CCCCCC)C=C3C4=C(CCCCCC)C=C(S4)C5=CC6=C(C7=CN=C(SCC(CCCC)CC)S7)C8=C(C=C(C9=CC(CCCCCC)=C(C%10=CC(CCCCCC)=C(C%11=CC=C(/C=C%12C(N(CC(CC)CCCC)C(S/%12)=S)=O)S%11)S%10)S9)S8)C(C%13=CC=C(SCC(CCCC)CC)S%13)=C6S5)=O,-5,16,-3,48,495,CF,Y6,-5,7,-4,08,833,0,83,25,19,76,8,16,06,01:00,8,[180802]
