Repository: RaniaZaier/ML_photovoltaic_prediction

# OPV Property Prediction — ML from SMILES

Machine learning pipeline to predict **Organic Photovoltaic (OPV)** solar cell performance properties from donor–acceptor molecular pairs described by SMILES strings.
**The work is still in progress, the dataset was collected manually form experimental data (135 row used so far from 227, we used systems with PCE between 8 and 17%)**

**Predicted targets:**
- **PCE (%)** — Power Conversion Efficiency
- **VOC (V)** — Open Circuit Voltage
- **JSC (mA/cm²)** — Short Circuit Current Density
- **FF (%)** — Fill Factor

---

File: data/data_cleaned.csv (part 1 of 2)
D_Name,D_SMILES,D_HOMO,D_LUMO,D_lamda_max,A_Name,A_HOMO,A_LUMO,A_lamda_max,VOC (V),JSC (mA/cm²),FF (%),PCE (%),Ratio,D_gap,A_gap,delta_HOMO,delta_LUMO
MPHS-Ph,O=C(N(CC1=CC=CC=C1)C(S/2)=S)C2=C\C3=CC=C(S3)C(S4)=C(CCCCCCCC)C=C4C5=CC(S6)=C(S5)C7=C6C(C8=CC(SCC(CCCCCC)CCCCCCCC)=CC=C8)=C(C(SC(C9=CC(CCCCCCCC)=C(C%10=CC=C(/C=C%11C(N(CC%12=CC=CC=C%12)C(S/%11)=S)=O)S%10)S9)=C%13)=C%13S%14)C%14=C7C%15=CC(SCC(CCCCCCCC)CCCCCC)=CC=C%15,5.33,-3.51,564.0,BTP-eC9,5.64,-4.05,828.0,0.859,23.63,72.75,14.77,1.8,1.8200000000000003,1.5899999999999999,0.3099999999999996,0.54
MPHS-Ph,O=C(N(CC1=CC=CC=C1)C(S/2)=S)C2=C\C3=CC=C(S3)C(S4)=C(CCCCCCCC)C=C4C5=CC(S6)=C(S5)C7=C6C(C8=CC(SCC(CCCCCC)CCCCCCCC)=CC=C8)=C(C(SC(C9=CC(CCCCCCCC)=C(C%10=CC=C(/C=C%11C(N(CC%12=CC=CC=C%12)C(S/%11)=S)=O)S%10)S9)=C%13)=C%13S%14)C%14=C7C%15=CC(SCC(CCCCCCCC)CCCCCC)=CC=C%15,5.33,-3.51,564.0,BTP-eC9,5.64,-4.05,828.0,0.858,23.16,73.22,14.48,1.9,1.8200000000000003,1.5899999999999999,0.3099999999999996,0.54
MPHS-Ph,O=C(N(CC1=CC=CC=C1)C(S/2)=S)C2=C\C3=CC=C(S3)C(S4)=C(CCCCCCCC)C=C4C5=CC(S6)=C(S5)C7=C6C(C8=CC(SCC(CCCCCC)CCCCCCCC)=CC=C8)=C(C(SC(C9=CC(CCCCCCCC)=C(C%10=CC=C(/C=C%11C(N(CC%12=CC=CC=C%12)C(S/%11)=S)=O)S%10)S9)=C%13)=C%13S%14)C%14=C7C%15=CC(SCC(CCCCCCCC)CCCCCC)=CC=C%15,5.33,-3.51,564.0,BTP-eC9,5.64,-4.05,828.0,0.861,22.61,74.36,14.48,2.0,1.8200000000000003,1.5899999999999999,0.3099999999999996,0.54
MPhS-C2,O=C(N(CC)C(S/1)=S)C1=C/C2=CC=C(S2)C(S3)=CC=C3C4=CC5=C(S4)C6=C(C7=CC(SCC(CCCCCC)CCCCCCCC)=CC=C7)C8=C(C(SC(C9=CC=C(C%10=CC=C(/C=C%11C(N(CC)C(S\%11)=S)=O)S%10)S9)=C%12)=C%12S8)C(C%13=CC(SCC(CCCCCC)CCCCCCCC)=CC=C%13)=C6S5,5.35,-3.45,522.0,BTP-eC9,5.64,-4.05,828.0,0.867,24.42,72.75,15.67,1.8,1.8999999999999995,1.5899999999999999,0.29000000000000004,0.5999999999999996
MPhS-C2,O=C(N(CC)C(S/1)=S)C1=C/C2=CC=C(S2)C(S3)=CC=C3C4=CC5=C(S4)C6=C(C7=CC(SCC(CCCCCC)CCCCCCCC)=CC=C7)C8=C(C(SC(C9=CC=C(C%10=CC=C(/C=C%11C(N(CC)C(S\%11)=S)=O)S%10)S9)=C%12)=C%12S8)C(C%13=CC(SCC(CCCCCC)CCCCCCCC)=CC=C%13)=C6S5,5.35,-3.45,522.0,BTP-eC9,5.64,-4.05,828.0,0.857,23.66,74.62,15.14,1.9,1.8999999999999995,1.5899999999999999,0.29000000000000004,0.5999999999999996
MPhS-C2,O=C(N(CC)C(S/1)=S)C1=C/C2=CC=C(S2)C(S3)=CC=C3C4=CC5=C(S4)C6=C(C7=CC(SCC(CCCCCC)CCCCCCCC)=CC=C7)C8=C(C(SC(C9=CC=C(C%10=CC=C(/C=C%11C(N(CC)C(S\%11)=S)=O)S%10)S9)=C%12)=C%12S8)C(C%13=CC(SCC(CCCCCC)CCCCCCCC)=CC=C%13)=C6S5,5.35,-3.45,522.0,BTP-eC9,5.64,-4.05,828.0,0.854,23.63,74.44,15.03,2.0,1.8999999999999995,1.5899999999999999,0.29000000000000004,0.5999999999999996
BSTR-h,O=C(/C(S1)=C\C(S2)=CC=C2C3=C(CCCCCC)C=C(S3)C(S4)=C(CCCCCC)C=C4C5=CC6=C(C7=CC=C(SCC(CC)CCCC)S7)C(SC(C(S8)=CC(CCCCCC)=C8C9=CC(CCCCCC)=C(S9)C(S%10)=CC=C%10/C=C%11C(N(C(S\%11)=S)C(CCCC)CC)=O)=C%12)=C%12C(C(S%13)=CC=C%13SCC(CCCC)CC)=C6S5)N(C(CC)CCCC)C1=S,5.31,-3.53,579.0,N3,5.64,-4.08,751.0,0.782,25.18,70.08,13.8,1.0,1.7799999999999998,1.5599999999999996,0.33000000000000007,0.5500000000000003
BSTR-f,O=C(/C(S1)=C\C(S2)=CC=C2C3=C(CCCCCC)C=C(S3)C(S4)=C(CCCCCC)C=C4C5=CC6=C(C7=CC(F)=C(SCC(CC)CCCC)S7)C(SC(C(S8)=CC(CCCCCC)=C8C9=CC(CCCCCC)=C(S9)C(S%10)=CC=C%10/C=C%11C(N(C(S\%11)=S)C(CCCC)CC)=O)=C%12)=C%12C(C(S%13)=CC(F)=C%13SCC(CCCC)CC)=C6S5)N(C(CC)CCCC)C1=S,5.44,-3.56,575.0,N3,5.64,-4.08,751.0,0.835,24.89,76.64,15.93,1.0,1.8800000000000003,1.5599999999999996,0.1999999999999993,0.52
BSTR-cl,O=C(/C(S1)=C\C(S2)=CC=C2C3=C(CCCCCC)C=C(S3)C(S4)=C(CCCCCC)C=C4C5=CC6=C(C7=CC(Cl)=C(SCC(CC)CCCC)S7)C(SC(C(S8)=CC(CCCCCC)=C8C9=CC(CCCCCC)=C(S9)C(S%10)=CC=C%10/C=C%11C(N(C(S\%11)=S)C(CCCC)CC)=O)=C%12)=C%12C(C(S%13)=CC(Cl)=C%13SCC(CCCC)CC)=C6S5)N(C(CC)CCCC)C1=S,5.45,-3.54,574.0,N3,5.64,-4.08,751.0,0.833,25.05,74.71,15.59,1.0,1.9100000000000001,1.5599999999999996,0.1899999999999995,0.54
BSTR-br,O=C(/C(S1)=C\C(S2)=CC=C2C3=C(CCCCCC)C=C(S3)C(S4)=C(CCCCCC)C=C4C5=CC6=C(C7=CC(Br)=C(SCC(CC)CCCC)S7)C(SC(C(S8)=CC(CCCCCC)=C8C9=CC(CCCCCC)=C(S9)C(S%10)=CC=C%10/C=C%11C(N(C(S\%11)=S)C(CCCC)CC)=O)=C%12)=C%12C(C(S%13)=CC(Br)=C%13SCC(CCCC)CC)=C6S5)N(C(CC)CCCC)C1=S,5.53,-3.53,572.0,N3,5.64,-4.08,751.0,0.827,22.84,72.0,13.6,1.0,2.0000000000000004,1.5599999999999996,0.10999999999999943,0.5500000000000003
MPhS-C2,O=C(N(CC)C(S/1)=S)C1=C/C2=CC=C(S2)C(S3)=CC=C3C4=CC5=C(S4)C6=C(C7=CC(SCC(CCCCCC)CCCCCCCC)=CC=C7)C8=C(C(SC(C9=CC=C(C%10=CC=C(/C=C%11C(N(CC)C(S\%11)=S)=O)S%10)S9)=C%12)=C%12S8)C(C%13=CC(SCC(CCCCCC)CCCCCCCC)=CC=C%13)=C6S5,5.35,-3.45,589.0,L8-S9,5.73,-3.66,831.0,0.894,25.37,73.14,16.59,1.7,1.8999999999999995,2.0700000000000003,0.3800000000000008,0.20999999999999996
MPhS-C2,O=C(N(CC)C(S/1)=S)C1=C/C2=CC=C(S2)C(S3)=CC=C3C4=CC5=C(S4)C6=C(C7=CC(SCC(CCCCCC)CCCCCCCC)=CC=C7)C8=C(C(SC(C9=CC=C(C%10=CC=C(/C=C%11C(N(CC)C(S\%11)=S)=O)S%10)S9)=C%12)=C%12S8)C(C%13=CC(SCC(CCCCCC)CCCCCCCC)=CC=C%13)=C6S5,5.35,-3.45,589.0,L8-BO,5.76,-3.88,796.0,0.875,25.69,70.72,15.9,0.85,1.8999999999999995,1.88,0.41000000000000014,0.4299999999999997
B3TR,O=C(/C(S1)=C\C(S2)=CC=C2C3=C(CCCCCC)C=C(S3)C(S4)=C(CCCCCC)C=C4C5=CC6=C(C(C7=CC=C(CC(CCCC)CC)S7)=C8C=C(SC8=C6C9=CC=C(CC(CC)CCCC)S9)C(S%10)=CC(CCCCCC)=C%10C%11=CC(CCCCCC)=C(S%11)C(S%12)=CC=C%12/C=C%13C(N(C(S\%13)=S)CC)=O)S5)N(CC)C1=S,5.22,-3.67,588.0,BTP-eC9,5.64,-4.05,828.0,0.809,25.5,72.0,14.8,1.0,1.5499999999999998,1.5899999999999999,0.41999999999999993,0.3799999999999999
B3TR,O=C(/C(S1)=C\C(S2)=CC=C2C3=C(CCCCCC)C=C(S3)C(S4)=C(CCCCCC)C=C4C5=CC6=C(C(C7=CC=C(CC(CCCC)CC)S7)=C8C=C(SC8=C6C9=CC=C(CC(CC)CCCC)S9)C(S%10)=CC(CCCCCC)=C%10C%11=CC(CCCCCC)=C(S%11)C(S%12)=CC=C%12/C=C%13C(N(C(S\%13)=S)CC)=O)S5)N(CC)C1=S,5.22,-3.67,588.0,BTP-eC9,5.64,-4.05,828.0,0.808,24.9,0.683,13.8,1.0,1.5499999999999998,1.5899999999999999,0.41999999999999993,0.3799999999999999
B3TR,O=C(/C(S1)=C\C(S2)=CC=C2C3=C(CCCCCC)C=C(S3)C(S4)=C(CCCCCC)C=C4C5=CC6=C(C(C7=CC=C(CC(CCCC)CC)S7)=C8C=C(SC8=C6C9=CC=C(CC(CC)CCCC)S9)C(S%10)=CC(CCCCCC)=C%10C%11=CC(CCCCCC)=C(S%11)C(S%12)=CC=C%12/C=C%13C(N(C(S\%13)=S)CC)=O)S5)N(CC)C1=S,5.22,-3.67,588.0,BTP-eC9,5.64,-4.05,828.0,0.802,24.6,0.676,13.4,1.0,1.5499999999999998,1.5899999999999999,0.41999999999999993,0.3799999999999999
B2,S=C(S/C1=C/C2=CC=C(C3=C(C=C(C4=CC5=C(C(C6=CC=C(CC(CCCC)CC)S6)=C7C=C(C8=CC9=C(C(C%10=CC=C(CC(CCCC)CC)S%10)=C%11C=C(C%12=CC(CCCCCC)=C(S%12)C(S%13)=CC=C%13/C=C%14C(N(C(S\%14)=S)CC)=O)SC%11=C9C%15=CC=C(CC(CCCC)CC)S%15)S8)SC7=C5C%16=CC=C(CC(CCCC)CC)S%16)S4)S3)CCCCCC)S2)N(C1=O)CC,5.23,-3.67,609.0,BTP-eC9,5.64,-4.05,828.0,0.861,26.2,75.8,17.1,1.0,1.5600000000000005,1.5899999999999999,0.40999999999999925,0.3799999999999999
B2,S=C(S/C1=C/C2=CC=C(C3=C(C=C(C4=CC5=C(C(C6=CC=C(CC(CCCC)CC)S6)=C7C=C(C8=CC9=C(C(C%10=CC=C(CC(CCCC)CC)S%10)=C%11C=C(C%12=CC(CCCCCC)=C(S%12)C(S%13)=CC=C%13/C=C%14C(N(C(S\%14)=S)CC)=O)SC%11=C9C%15=CC=C(CC(CCCC)CC)S%15)S8)SC7=C5C%16=CC=C(CC(CCCC)CC)S%16)S4)S3)CCCCCC)S2)N(C1=O)CC,5.23,-3.67,609.0,BTP-eC9,5.64,-4.05,828.0,0.857,26.1,72.7,16.1,1.0,1.5600000000000005,1.5899999999999999,0.40999999999999925,0.3799999999999999
B2,S=C(S/C1=C/C2=CC=C(C3=C(C=C(C4=CC5=C(C(C6=CC=C(CC(CCCC)CC)S6)=C7C=C(C8=CC9=C(C(C%10=CC=C(CC(CCCC)CC)S%10)=C%11C=C(C%12=CC(CCCCCC)=C(S%12)C(S%13)=CC=C%13/C=C%14C(N(C(S\%14)=S)CC)=O)SC%11=C9C%15=CC=C(CC(CCCC)CC)S%15)S8)SC7=C5C%16=CC=C(CC(CCCC)CC)S%16)S4)S3)CCCCCC)S2)N(C1=O)CC,5.23,-3.67,609.0,BTP-eC9,5.64,-4.05,828.0,0.861,25.8,66.9,14.9,1.0,1.5600000000000005,1.5899999999999999,0.40999999999999925,0.3799999999999999
CA-CO,CCN(CC)C1=CC=C(C(OC2=O)=C1)C=C2C(/C=C/C3=C(C=CC=C4)C4=CC5=C3C=CC=C5)=O,5.55,-3.59,476.0,Y6,5.7,-4.08,833.0,0.84,20.98,69.0,12.27,0.8333,1.96,1.62,0.15000000000000036,0.4900000000000002
CA-CO,CCN(CC)C1=CC=C(C(OC2=O)=C1)C=C2C(/C=C/C3=C(C=CC=C4)C4=CC5=C3C=CC=C5)=O,5.55,-3.59,476.0,DBTBT-IC,5.77,-3.88,660.0,0.97,14.92,64.0,9.41,0.8333,1.96,1.8899999999999997,0.21999999999999975,0.29000000000000004
BTR-Cl,O=C(N(CCCCCC)C(S/1)=S)C1=C\C2=CC=C(S2)C3=C(CCCCCC)C=C(C4=C(CCCCCC)C=C(C5=CC6=C(C7=CC(Cl)=C(CC(CCCC)CC)S7)C8=C(C=C(C9=CC(CCCCCC)=C(C(S%10)=CC(CCCCCC)=C%10C%11=CC=C(S%11)/C=C%12SC(N(C\%12=O)CCCCCC)=S)S9)S8)C(C%13=CC(Cl)=C(CC(CCCC)CC)S%13)=C6S5)S4)S3,5.46,-3.7,580.0,Y6,5.65,-4.1,836.0,0.83,23.66,74.7,14.7,1.6,1.7599999999999998,1.5500000000000007,0.1900000000000004,0.39999999999999947
B1,O=C(N(CCCC)C(S/1)=S)C1=C\C2=CC=C(S2)C3=C(CCCCCC)C=C(C4=C(CCCCCC)C=C(C5=CC6=C(C7=CC=C(SCC(CCCC)CC)C=C7)C8=C(C=C(C9=CC(CCCCCC)=C(C(S%10)=CC(CCCCCC)=C%10C%11=CC=C(S%11)/C=C%12SC(N(C\%12=O)CCCC)=S)S9)S8)C(C%13=CC=C(SCC(CC)CCCC)C=C%13)=C6S5)S4)S3,5.1,-3.51,626.0,BO-4Cl,5.66,-4.09,822.0,0.83,25.27,73.0,15.3,1.0,1.5899999999999999,1.5700000000000003,0.5600000000000005,0.5800000000000001
B1,O=C(N(CCCC)C(S/1)=S)C1=C\C2=CC=C(S2)C3=C(CCCCCC)C=C(C4=C(CCCCCC)C=C(C5=CC6=C(C7=CC=C(SCC(CCCC)CC)C=C7)C8=C(C=C(C9=CC(CCCCCC)=C(C(S%10)=CC(CCCCCC)=C%10C%11=CC=C(S%11)/C=C%12SC(N(C\%12=O)CCCC)=S)S9)S8)C(C%13=CC=C(SCC(CC)CCCC)C=C%13)=C6S5)S4)S3,5.1,-3.51,626.0,BO-4Cl,5.66,-4.09,822.0,0.82,24.34,75.0,15.0,1.0,1.5899999999999999,1.5700000000000003,0.5600000000000005,0.5800000000000001
BTR,O=C(N(CCCCCC)C(S/1)=S)C1=C\C2=CC=C(S2)C3=C(CCCCCC)C=C(C4=C(CCCCCC)C=C(C5=CC6=C(C7=CC(CCCCCC)=C(CC(CC)CCCC)S7)C8=C(C=C(C9=CC(CCCCCC)=C(C(S%10)=CC(CCCCCC)=C%10C%11=CC=C(S%11)/C=C%12SC(N(C\%12=O)CCCCCC)=S)S9)S8)C(C%13=CC(CCCCCC)=C(CC(CC)CCCC)S%13)=C6S5)S4)S3,5.34,-3.52,620.0,BO-4Cl,5.66,-4.09,822.0,0.83,18.67,67.0,10.4,1.0,1.8199999999999998,1.5700000000000003,0.3200000000000003,0.5699999999999998
BTR,O=C(N(CCCCCC)C(S/1)=S)C1=C\C2=CC=C(S2)C3=C(CCCCCC)C=C(C4=C(CCCCCC)C=C(C5=CC6=C(C7=CC(CCCCCC)=C(CC(CC)CCCC)S7)C8=C(C=C(C9=CC(CCCCCC)=C(C(S%10)=CC(CCCCCC)=C%10C%11=CC=C(S%11)/C=C%12SC(N(C\%12=O)CCCCCC)=S)S9)S8)C(C%13=CC(CCCCCC)=C(CC(CC)CCCC)S%13)=C6S5)S4)S3,5.34,-3.52,620.0,BO-4Cl,5.66,-4.09,822.0,0.83,18.93,72.0,11.3,1.0,1.8199999999999998,1.5700000000000003,0.3200000000000003,0.5699999999999998
BM-Cl,O=C(N(CCCCC)C(S/1)=S)C1=C\C2=CC(Cl)=C(S2)C3=C(CCCCCC)C=C(C4=C(CCCCCC)C=C(C5=CC6=C(C7=CC(SCC(CCCC)CC)=CC=C7)C8=C(C=C(C9=CC(CCCCCC)=C(C(S%10)=CC(CCCCCC)=C%10C%11=C(Cl)C=C(S%11)/C=C%12SC(N(C\%12=O)CCCCC)=S)S9)S8)C(C%13=CC(SCC(CCCC)CC)=CC=C%13)=C6S5)S4)S3,4.98,-3.06,584.0,BO-4Cl,5.6,-4.16,833.0,0.806,26.23,72.9,15.4,1.0,1.9200000000000004,1.4399999999999995,0.6199999999999992,1.1
BM-ClEH,O=C(N(C(CCCC)CC)C(S/1)=S)C1=C\C2=CC(Cl)=C(S2)C3=C(CCCCCC)C=C(C4=C(CCCCCC)C=C(C5=CC6=C(C7=CC(SCC(CCCC)CC)=CC=C7)C8=C(C=C(C9=CC(CCCCCC)=C(C(S%10)=CC(CCCCCC)=C%10C%11=C(Cl)C=C(S%11)/C=C%12SC(N(C\%12=O)C(CCCC)CC)=S)S9)S8)C(C%13=CC(SCC(CCCC)CC)=CC=C%13)=C6S5)S4)S3,5.06,-3.2,569.0,BO-4Cl,5.57,-4.14,835.0,0.835,22.26,73.6,13.7,1.0,1.8599999999999994,1.4300000000000006,0.5100000000000007,0.9399999999999995
BM-ClEH,O=C(N(C(CCCC)CC)C(S/1)=S)C1=C\C2=CC(Cl)=C(S2)C3=C(CCCCCC)C=C(C4=C(CCCCCC)C=C(C5=CC6=C(C7=CC(SCC(CCCC)CC)=CC=C7)C8=C(C=C(C9=CC(CCCCCC)=C(C(S%10)=CC(CCCCCC)=C%10C%11=C(Cl)C=C(S%11)/C=C%12SC(N(C\%12=O)C(CCCC)CC)=S)S9)S8)C(C%13=CC(SCC(CCCC)CC)=CC=C%13)=C6S5)S4)S3,5.06,-3.2,569.0,BO-4Cl,5.57,-4.14,835.0,0.846,24.38,72.7,15.0,1.0,1.8599999999999994,1.4300000000000006,0.5100000000000007,0.9399999999999995
BDTT-TR,O=C(N(CC)C(S/1)=S)C1=C\C2=CC(CCCCCCCC)=C(S2)C3=CC=C(C4=C(CCCCCCCC)C=C(C5=CC6=C(C7=CC=C(CC(CCCC)CC)S7)C(SC(C8=CC(CCCCCCCC)=C(C(S9)=CC=C9C%10=C(CCCCCCCC)C=C(S%10)/C=C%11SC(N(C\%11=O)CC)=S)S8)=C%12)=C%12C(C%13=CC=C(CC(CC)CCCC)S%13)=C6S5)S4)S3,5.17,-3.43,708.0,Y6,5.7,-4.08,833.0,0.784,20.56,47.74,7.7,1.0,1.7399999999999998,1.62,0.5300000000000002,0.6499999999999999
BDTT-TR,O=C(N(CC)C(S/1)=S)C1=C\C2=CC(CCCCCCCC)=C(S2)C3=CC=C(C4=C(CCCCCCCC)C=C(C5=CC6=C(C7=CC=C(CC(CCCC)CC)S7)C(SC(C8=CC(CCCCCCCC)=C(C(S9)=CC=C9C%10=C(CCCCCCCC)C=C(S%10)/C=C%11SC(N(C\%11=O)CC)=S)S8)=C%12)=C%12C(C%13=CC=C(CC(CC)CCCC)S%13)=C6S5)S4)S3,5.17,-3.43,708.0,Y6,5.7,-4.08,833.0,0.793,23.4,54.57,10.12,1.2,1.7399999999999998,1.62,0.5300000000000002,0.6499999999999999
BDTT-TR,O=C(N(CC)C(S/1)=S)C1=C\C2=CC(CCCCCCCC)=C(S2)C3=CC=C(C4=C(CCCCCCCC)C=C(C5=CC6=C(C7=CC=C(CC(CCCC)CC)S7)C(SC(C8=CC(CCCCCCCC)=C(C(S9)=CC=C9C%10=C(CCCCCCCC)C=C(S%10)/C=C%11SC(N(C\%11=O)CC)=S)S8)=C%12)=C%12C(C%13=CC=C(CC(CC)CCCC)S%13)=C6S5)S4)S3,5.17,-3.43,708.0,Y6,5.7,-4.08,833.0,0.786,23.57,58.57,10.92,1.4,1.7399999999999998,1.62,0.5300000000000002,0.6499999999999999
BDTT-TR,O=C(N(CC)C(S/1)=S)C1=C\C2=CC(CCCCCCCC)=C(S2)C3=CC=C(C4=C(CCCCCCCC)C=C(C5=CC6=C(C7=CC=C(CC(CCCC)CC)S7)C(SC(C8=CC(CCCCCCCC)=C(C(S9)=CC=C9C%10=C(CCCCCCCC)C=C(S%10)/C=C%11SC(N(C\%11=O)CC)=S)S8)=C%12)=C%12C(C%13=CC=C(CC(CC)CCCC)S%13)=C6S5)S4)S3,5.17,-3.43,708.0,Y6,5.7,-4.08,833.0,0.78,22.45,58.94,11.18,1.6,1.7399999999999998,1.62,0.5300000000000002,0.6499999999999999
BDTT-TR,O=C(N(CC)C(S/1)=S)C1=C\C2=CC(CCCCCCCC)=C(S2)C3=CC=C(C4=C(CCCCCCCC)C=C(C5=CC6=C(C7=CC=C(CC(CCCC)CC)S7)C(SC(C8=CC(CCCCCCCC)=C(C(S9)=CC=C9C%10=C(CCCCCCCC)C=C(S%10)/C=C%11SC(N(C\%11=O)CC)=S)S8)=C%12)=C%12C(C%13=CC=C(CC(CC)CCCC)S%13)=C6S5)S4)S3,5.17,-3.43,708.0,Y6,5.7,-4.08,833.0,0.78,23.64,66.06,12.18,1.8,1.7399999999999998,1.62,0.5300000000000002,0.6499999999999999
BDTT-TR,O=C(N(CC)C(S/1)=S)C1=C\C2=CC(CCCCCCCC)=C(S2)C3=CC=C(C4=C(CCCCCCCC)C=C(C5=CC6=C(C7=CC=C(CC(CCCC)CC)S7)C(SC(C8=CC(CCCCCCCC)=C(C(S9)=CC=C9C%10=C(CCCCCCCC)C=C(S%10)/C=C%11SC(N(C\%11=O)CC)=S)S8)=C%12)=C%12C(C%13=CC=C(CC(CC)CCCC)S%13)=C6S5)S4)S3,5.17,-3.43,708.0,Y6,5.7,-4.08,833.0,0.785,23.52,64.51,11.92,2.0,1.7399999999999998,1.62,0.5300000000000002,0.6499999999999999
TBFT-TR,O=C(N(CC)C(S/1)=S)C1=C\C2=CC(CCCCCCCC)=C(S2)C3=CC=C(C4=C(CCCCCCCC)C=C(C5=CC6=C(C7=CC=C(CC(CCCC)CC)S7)C(SC(C8=CC(CCCCCCCC)=C(C(S9)=CC=C9C%10=C(CCCCCCCC)C=C(S%10)/C=C%11SC(N(C\%11=O)CC)=S)S8)=C%12)=C%12C(C%13=CC=C(CC(CC)CCCC)S%13)=C6O5)S4)S3,5.16,-3.46,727.0,Y6,5.7,-4.08,833.0,0.785,22.69,48.92,8.71,1.0,1.7000000000000002,1.62,0.54,0.6200000000000001
TBFT-TR,O=C(N(CC)C(S/1)=S)C1=C\C2=CC(CCCCCCCC)=C(S2)C3=CC=C(C4=C(CCCCCCCC)C=C(C5=CC6=C(C7=CC=C(CC(CCCC)CC)S7)C(SC(C8=CC(CCCCCCCC)=C(C(S9)=CC=C9C%10=C(CCCCCCCC)C=C(S%10)/C=C%11SC(N(C\%11=O)CC)=S)S8)=C%12)=C%12C(C%13=CC=C(CC(CC)CCCC)S%13)=C6O5)S4)S3,5.16,-3.46,727.0,Y6,5.7,-4.08,833.0,0.779,23.52,59.29,10.86,1.2,1.7000000000000002,1.62,0.54,0.6200000000000001
TBFT-TR,O=C(N(CC)C(S/1)=S)C1=C\C2=CC(CCCCCCCC)=C(S2)C3=CC=C(C4=C(CCCCCCCC)C=C(C5=CC6=C(C7=CC=C(CC(CCCC)CC)S7)C(SC(C8=CC(CCCCCCCC)=C(C(S9)=CC=C9C%10=C(CCCCCCCC)C=C(S%10)/C=C%11SC(N(C\%11=O)CC)=S)S8)=C%12)=C%12C(C%13=CC=C(CC(CC)CCCC)S%13)=C6O5)S4)S3,5.16,-3.46,727.0,Y6,5.7,-4.08,833.0,0.78,23.59,64.4,11.85,1.4,1.7000000000000002,1.62,0.54,0.6200000000000001
TBFT-TR,O=C(N(CC)C(S/1)=S)C1=C\C2=CC(CCCCCCCC)=C(S2)C3=CC=C(C4=C(CCCCCCCC)C=C(C5=CC6=C(C7=CC=C(CC(CCCC)CC)S7)C(SC(C8=CC(CCCCCCCC)=C(C(S9)=CC=C9C%10=C(CCCCCCCC)C=C(S%10)/C=C%11SC(N(C\%11=O)CC)=S)S8)=C%12)=C%12C(C%13=CC=C(CC(CC)CCCC)S%13)=C6O5)S4)S3,5.16,-3.46,727.0,Y6,5.7,-4.08,833.0,0.784,24.32,67.27,12.83,1.6,1.7000000000000002,1.62,0.54,0.6200000000000001
TBFT-TR,O=C(N(CC)C(S/1)=S)C1=C\C2=CC(CCCCCCCC)=C(S2)C3=CC=C(C4=C(CCCCCCCC)C=C(C5=CC6=C(C7=CC=C(CC(CCCC)CC)S7)C(SC(C8=CC(CCCCCCCC)=C(C(S9)=CC=C9C%10=C(CCCCCCCC)C=C(S%10)/C=C%11SC(N(C\%11=O)CC)=S)S8)=C%12)=C%12C(C%13=CC=C(CC(CC)CCCC)S%13)=C6O5)S4)S3,5.16,-3.46,727.0,Y6,5.7,-4.08,833.0,0.784,24.59,72.78,14.03,1.8,1.7000000000000002,1.62,0.54,0.6200000000000001
TBFT-TR,O=C(N(CC)C(S/1)=S)C1=C\C2=CC(CCCCCCCC)=C(S2)C3=CC=C(C4=C(CCCCCCCC)C=C(C5=CC6=C(C7=CC=C(CC(CCCC)CC)S7)C(SC(C8=CC(CCCCCCCC)=C(C(S9)=CC=C9C%10=C(CCCCCCCC)C=C(S%10)/C=C%11SC(N(C\%11=O)CC)=S)S8)=C%12)=C%12C(C%13=CC=C(CC(CC)CCCC)S%13)=C6O5)S4)S3,5.16,-3.46,727.0,Y6,5.7,-4.08,833.0,0.785,24.21,69.15,13.14,2.0,1.7000000000000002,1.62,0.54,0.6200000000000001
TBFT-TR,O=C(N(CC)C(S/1)=S)C1=C\C2=CC(CCCCCCCC)=C(S2)C3=CC=C(C4=C(CCCCCCCC)C=C(C5=CC6=C(C7=CC=C(CC(CCCC)CC)S7)C(SC(C8=CC(CCCCCCCC)=C(C(S9)=CC=C9C%10=C(CCCCCCCC)C=C(S%10)/C=C%11SC(N(C\%11=O)CC)=S)S8)=C%12)=C%12C(C%13=CC=C(CC(CC)CCCC)S%13)=C6O5)S4)S3,5.16,-3.46,727.0,N3,5.64,-4.08,751.0,0.774,24.5,72.57,13.76,1.8,1.7000000000000002,1.5599999999999996,0.47999999999999954,0.6200000000000001
BSCl-C1,ClC1=C(SCC(CC)CCCC)SC(C2=C3C(SC(C4=C(C(S5)=C(S4)C=C5C6=C(C=C(S6)/C=C7SC(N(C\7=O)C(CC)CCCC)=O)CCCCCC)CCCCCC)=C3)=C(C8=CC(Cl)=C(S8)SCC(CCCC)CC)C9=C2SC(C%10=C(CCCCCC)C%11=C(C=C(C%12=C(CCCCCC)C=C(/C=C%13C(N(C(CCCC)CC)C(S/%13)=O)=O)S%12)S%11)S%10)=C9)=C1,5.59,-3.34,664.6,IDIC-4Cl,5.88,-3.98,755.8,0.564,4.7,33.9,0.9,1.5,2.25,1.9,0.29000000000000004,0.6400000000000001
BSCl-C2,ClC1=C(SCC(CC)CCCC)SC(C2=C3C(SC(C4=C(C(S5)=C(S4)C=C5C6=C(C=C(S6)/C=C7SC(N(CC(CC)CCCC)C\7=O)=O)CCCCCC)CCCCCC)=C3)=C(C8=CC(Cl)=C(S8)SCC(CCCC)CC)C9=C2SC(C%10=C(CCCCCC)C%11=C(C=C(C%12=C(CCCCCC)C=C(/C=C%13C(N(CC(CCCC)CC)C(S/%13)=O)=O)S%12)S%11)S%10)=C9)=C1,5.58,-3.39,680.7,IDIC-4Cl,5.88,-3.98,755.8,0.865,20.1,71.3,12.4,1.5,2.19,1.9,0.2999999999999998,0.5899999999999999
BSCl-C3,ClC1=C(SCC(CC)CCCC)SC(C2=C3C(SC(C4=C(C(S5)=C(S4)C=C5C6=C(C=C(S6)/C=C7SC(N(CCC(CC)CCCC)C\7=O)=O)CCCCCC)CCCCCC)=C3)=C(C8=CC(Cl)=C(S8)SCC(CCCC)CC)C9=C2SC(C%10=C(CCCCCC)C%11=C(C=C(C%12=C(CCCCCC)C=C(/C=C%13C(N(CCC(CCCC)CC)C(S/%13)=O)=O)S%12)S%11)S%10)=C9)=C1,5.55,-3.37,675.4,IDIC-4Cl,5.88,-3.98,755.8,0.87,14.2,67.0,8.25,1.5,2.1799999999999997,1.9,0.33000000000000007,0.6099999999999999
ZR1,O=C(/C(S1)=C\C(S2)=CC=C2C3=C(CCCCCCCC)C=C(C(S4)=CC5=C4C6=C(C7=CC=C(CCC(CCCC)CCCCCC)S7)C(SC8=C9SC(C%10=CC(CCCCCCCC)=C(C%11=CC=C(/C=C%12SC(N(CCCCCC)C/%12=O)=S)S%11)S%10)=C8)=C9C(C(S%13)=CC=C%13CC(CCCCCC)CCCC)=C6S5)S3)N(CCCCCC)C1=S,5.32,-3.35,620.0,Y6,5.72,-4.1,820.0,0.855,20.56,67.07,11.8,2.5,1.9700000000000002,1.62,0.39999999999999947,0.7499999999999996
ZR1,O=C(/C(S1)=C\C(S2)=CC=C2C3=C(CCCCCCCC)C=C(C(S4)=CC5=C4C6=C(C7=CC=C(CCC(CCCC)CCCCCC)S7)C(SC8=C9SC(C%10=CC(CCCCCCCC)=C(C%11=CC=C(/C=C%12SC(N(CCCCCC)C/%12=O)=S)S%11)S%10)=C8)=C9C(C(S%13)=CC=C%13CC(CCCCCC)CCCC)=C6S5)S3)N(CCCCCC)C1=S,5.32,-3.35,620.0,Y6,5.72,-4.1,820.0,0.861,24.34,68.44,14.34,2.0,1.9700000000000002,1.62,0.39999999999999947,0.7499999999999996
ZR1,O=C(/C(S1)=C\C(S2)=CC=C2C3=C(CCCCCCCC)C=C(C(S4)=CC5=C4C6=C(C7=CC=C(CCC(CCCC)CCCCCC)S7)C(SC8=C9SC(C%10=CC(CCCCCCCC)=C(C%11=CC=C(/C=C%12SC(N(CCCCCC)C/%12=O)=S)S%11)S%10)=C8)=C9C(C(S%13)=CC=C%13CC(CCCCCC)CCCC)=C6S5)S3)N(CCCCCC)C1=S,5.32,-3.35,620.0,Y6,5.72,-4.1,820.0,0.869,21.18,62.24,11.46,0.1667,1.9700000000000002,1.62,0.39999999999999947,0.7499999999999996
ZR1,O=C(/C(S1)=C\C(S2)=CC=C2C3=C(CCCCCCCC)C=C(C(S4)=CC5=C4C6=C(C7=CC=C(CCC(CCCC)CCCCCC)S7)C(SC8=C9SC(C%10=CC(CCCCCCCC)=C(C%11=CC=C(/C=C%12SC(N(CCCCCC)C/%12=O)=S)S%11)S%10)=C8)=C9C(C(S%13)=CC=C%13CC(CCCCCC)CCCC)=C6S5)S3)N(CCCCCC)C1=S,5.32,-3.35,620.0,IDIC-4Cl,5.91,-4.1,756.0,0.789,17.14,66.37,9.08,2.5,1.9700000000000002,1.8100000000000005,0.5899999999999999,0.7499999999999996
ZR1,O=C(/C(S1)=C\C(S2)=CC=C2C3=C(CCCCCCCC)C=C(C(S4)=CC5=C4C6=C(C7=CC=C(CCC(CCCC)CCCCCC)S7)C(SC8=C9SC(C%10=CC(CCCCCCCC)=C(C%11=CC=C(/C=C%12SC(N(CCCCCC)C/%12=O)=S)S%11)S%10)=C8)=C9C(C(S%13)=CC=C%13CC(CCCCCC)CCCC)=C6S5)S3)N(CCCCCC)C1=S,5.32,-3.35,620.0,IDIC-4Cl,5.91,-4.1,756.0,0.776,18.27,67.96,9.64,2.0,1.9700000000000002,1.8100000000000005,0.5899999999999999,0.7499999999999996
ZR1,O=C(/C(S1)=C\C(S2)=CC=C2C3=C(CCCCCCCC)C=C(C(S4)=CC5=C4C6=C(C7=CC=C(CCC(CCCC)CCCCCC)S7)C(SC8=C9SC(C%10=CC(CCCCCCCC)=C(C%11=CC=C(/C=C%12SC(N(CCCCCC)C/%12=O)=S)S%11)S%10)=C8)=C9C(C(S%13)=CC=C%13CC(CCCCCC)CCCC)=C6S5)S3)N(CCCCCC)C1=S,5.32,-3.35,620.0,IDIC-4Cl,5.91,-4.1,756.0,0.785,17.53,66.03,9.2,0.1667,1.9700000000000002,1.8100000000000005,0.5899999999999999,0.7499999999999996
DCAO3TBDTT,O=C(OCC(CC)CCCC)/C(C#N)=C/C1=CC(CCCCCCCC)=C(C2=CC=C(S2)C(SC(C3=CC4=C(S3)C(C5=CC=C(SCC(CC)CCCC)S5)=C6C(SC(C(S7)=CC(CCCCCCCC)=C7C8=CC=C(C9=C(CCCCCCCC)C=C(/C=C(C#N)/C(OCC(CCCC)CC)=O)S9)S8)=C6)=C4C%10=CC=C(S%10)SCC(CCCC)CC)=C%11)=C%11CCCCCCCC)S1,5.37,-3.38,567.0,Y6,5.65,-4.1,833.0,0.804,21.71,60.95,10.64,2.0,1.9900000000000002,1.5500000000000007,0.28000000000000025,0.7199999999999998
BTEC-1F,FC1=C(SCC(CC)CCCC)SC(C2=C3C(SC(C(S4)=CC(CCCCCCCC)=C4C5=CC=C(C6=C(CCCCCCCC)C=C(/C=C(C#N)/C(OCC(CCC)CC)=O)S6)S5)=C3)=C(C7=CC(F)=C(S7)SCC(CCCC)CC)C8=C2SC(C9=CC(CCCCCCCC)=C(C(S%10)=CC=C%10C%11=C(CCCCCCCC)C=C(S%11)/C=C(C(OCC(CC)CCCC)=O)\C#N)S9)=C8)=C1,5.39,-3.37,561.0,Y6,5.65,-4.1,833.0,0.87,21.21,61.35,11.33,2.0,2.0199999999999996,1.5500000000000007,0.2600000000000007,0.7299999999999995
BTEC-2F,FC1=C(SCC(CC)CCCC)SC(C2=C3C(SC(C(S4)=CC(CCCCCCCC)=C4C5=CC=C(C6=C(CCCCCCCC)C=C(/C=C(C#N)/C(OCC(CCCC)CC)=O)S6)S5)=C3)=C(C7=C(F)C(F)=C(S7)SCC(CCCC)CC)C8=C2SC(C9=CC(CCCCCCCC)=C(C(S%10)=CC=C%10C%11=C(CCCCCCCC)C=C(S%11)/C=C(C(OCC(CC)CCCC)=O)\C#N)S9)=C8)=C1F,5.39,-3.38,561.0,Y6,5.65,-4.1,833.0,0.854,21.55,72.35,13.34,2.0,2.01,1.5500000000000007,0.2600000000000007,0.7199999999999998
BT-2F,FC1=C(SCC(CCCC)CC)SC(C2=C3C(SC(C(S4)=CC(CCCCCC)=C4C5=CC(CCCCCC)=C(C6=CC=C(/C=C(C#N)/C(OCC(CCCC)CC)=O)S6)S5)=C3)=C(C7=C(F)C(F)=C(S7)SCC(CC)CCCC)C8=C2SC(C9=CC(CCCCCC)=C(C(S%10)=CC(CCCCCC)=C%10C%11=CC=C(S%11)/C=C(C(OCC(CC)CCCC)=O)\C#N)S9)=C8)=C1F,5.4,-4.4,554.0,Y6,5.65,-4.1,833.0,0.853,22.38,72.27,13.8,1.0,1.0,1.5500000000000007,0.25,0.3000000000000007
SM1-F,O=C(OCC(CC)CCCC)/C(C#N)=C/C1=CC(CCCCCCCC)=C(C2=CC=C(S2)C3=C(CCCCCCCC)C=C(C4=CC5=C(S4)C(C6=CC(F)=C(C(CCCC)CC)S6)=C7C(SC(C(S8)=CC(CCCCCCCC)=C8C9=CC=C(C%10=C(CCCCCCCC)C=C(/C=C(C#N)/C(OCC(CC)CCCC)=O)S%10)S9)=C7)=C5C%11=CC(F)=C(CC(CCCC)CC)S%11)S3)S1,5.37,-2.81,556.0,Y6,5.65,-4.1,833.0,0.866,23.25,69.9,14.07,2.2,2.56,1.5500000000000007,0.28000000000000025,1.2899999999999996
SM1,O=C(OCC(CC)CCCC)/C(C#N)=C/C1=CC(CCCCCCCC)=C(C2=CC=C(S2)C3=C(CCCCCCCC)C=C(C4=CC5=C(S4)C(C6=CC=C(C(CCCC)CC)S6)=C7C(SC(C(S8)=CC(CCCCCCCC)=C8C9=CC=C(C%10=C(CCCCCCCC)C=C(/C=C(C#N)/C(OCC(CC)CCCC)=O)S%10)S9)=C7)=C5C%11=CC=C(CC(CCCC)CC)S%11)S3)S1,5.25,-2.78,567.0,Y6,5.65,-4.1,833.0,0.805,23.59,67.0,12.72,2.2,2.47,1.5500000000000007,0.40000000000000036,1.3199999999999998
SM1-S,O=C(OCC(CC)CCCC)/C(C#N)=C/C1=CC(CCCCCCCC)=C(C2=CC=C(S2)C3=C(CCCCCCCC)C=C(C4=CC5=C(S4)C(C6=CC=C(SCC(CCCC)CC)S6)=C7C(SC(C(S8)=CC(CCCCCCCC)=C8C9=CC=C(C%10=C(CCCCCCCC)C=C(/C=C(C#N)/C(OCC(CC)CCCC)=O)S%10)S9)=C7)=C5C%11=CC=C(S%11)SCC(CCCC)CC)S3)S1,5.32,-2.81,562.0,Y6,5.65,-4.1,833.0,0.825,23.23,67.7,12.94,2.2,2.5100000000000002,1.5500000000000007,0.33000000000000007,1.2899999999999996
BTTzR,O=C(N(CCCC)C(S/1)=S)C1=C\C(S2)=C(C(CC)CCCC)C=C2C3=NC(S4)=C(S3)N=C4C5=CC(C(CC)CCCC)=C(S5)C6=CC7=C(C8=CC(C(CCCC)CC)=C(CCCCCC)S8)C9=C(C=C(C%10=C(C(CC)CCCC)C=C(C%11=NC(SC(C%12=CC(C(CC)CCCC)=C(/C=C%13C(N(CCCC)C(S/%13)=S)=O)S%12)=N%14)=C%14S%11)S%10)S9)C(C%15=CC(C(CCCC)CC)=C(CCCCCC)S%15)=C7S6,5.58,-3.59,575.0,Y6,5.65,-4.1,833.0,0.88,23.2,68.0,13.9,1.0,1.9900000000000002,1.5500000000000007,0.07000000000000028,0.5099999999999998
S-BF,O=C(/C(S1)=C\C(S2)=CC=C2C3=C(C)C=C(S3)C(S4)=C(C)C=C4C5=CC6=C(C7=CC=C(SCC(C)C)C(F)=C7)C(SC(C(S8)=CC(C)=C8C9=CC(C)=C(S9)C(S%10)=CC=C%10/C=C%11C(N(C(S\%11)=S)C)=O)=C%12)=C%12C(C%13=CC=C(SCC(C)C)C(F)=C%13)=C6S5)N(C)C1=S,5.32,-2.8,624.0,L8-BO,5.69,-3.91,800.0,0.885,24.91,63.44,13.99,1.0,2.5200000000000005,1.7800000000000002,0.3700000000000001,1.1100000000000003
S-BF,O=C(/C(S1)=C\C(S2)=CC=C2C3=C(C)C=C(S3)C(S4)=C(C)C=C4C5=CC6=C(C7=CC=C(SCC(C)C)C(F)=C7)C(SC(C(S8)=CC(C)=C8C9=CC(C)=C(S9)C(S%10)=CC=C%10/C=C%11C(N(C(S\%11)=S)C)=O)=C%12)=C%12C(C%13=CC=C(SCC(C)C)C(F)=C%13)=C6S5)N(C)C1=S,5.32,-2.8,624.0,L8-BO,5.69,-3.91,800.0,0.86,23.61,70.48,14.31,1.2,2.5200000000000005,1.7800000000000002,0.3700000000000001,1.1100000000000003
S-BF,O=C(/C(S1)=C\C(S2)=CC=C2C3=C(C)C=C(S3)C(S4)=C(C)C=C4C5=CC6=C(C7=CC=C(SCC(C)C)C(F)=C7)C(SC(C(S8)=CC(C)=C8C9=CC(C)=C(S9)C(S%10)=CC=C%10/C=C%11C(N(C(S\%11)=S)C)=O)=C%12)=C%12C(C%13=CC=C(SCC(C)C)C(F)=C%13)=C6S5)N(C)C1=S,5.32,-2.8,624.0,L8-BO,5.69,-3.91,800.0,0.868,22.91,69.39,14.92,1.4,2.5200000000000005,1.7800000000000002,0.3700000000000001,1.1100000000000003
S-BF,O=C(/C(S1)=C\C(S2)=CC=C2C3=C(C)C=C(S3)C(S4)=C(C)C=C4C5=CC6=C(C7=CC=C(SCC(C)C)C(F)=C7)C(SC(C(S8)=CC(C)=C8C9=CC(C)=C(S9)C(S%10)=CC=C%10/C=C%11C(N(C(S\%11)=S)C)=O)=C%12)=C%12C(C%13=CC=C(SCC(C)C)C(F)=C%13)=C6S5)N(C)C1=S,5.32,-2.8,624.0,L8-BO,5.69,-3.91,800.0,0.863,21.44,73.23,13.23,1.6,2.5200000000000005,1.7800000000000002,0.3700000000000001,1.1100000000000003
S-TCp,O=C(/C(S1)=C\C(S2)=CC=C2C3=C(C)C=C(S3)C(S4)=C(C)C=C4C5=CC6=C(C7=CC(Cl)=C(CCCCCCC8CCCC8)S7)C(SC(C(S9)=CC(C)=C9C%10=CC(C)=C(S%10)C(S%11)=CC=C%11/C=C%12C(N(C(S\%12)=S)C)=O)=C%13)=C%13C(C%14=CC(Cl)=C(CCCCCCC%15CCCC%15)S%14)=C6S5)N(C)C1=S,5.27,-2.76,627.0,L8-BO,5.69,-3.91,800.0,0.856,25.48,66.41,14.5,1.0,2.51,1.7800000000000002,0.4200000000000008,1.1500000000000004
S-TCp,O=C(/C(S1)=C\C(S2)=CC=C2C3=C(C)C=C(S3)C(S4)=C(C)C=C4C5=CC6=C(C7=CC(Cl)=C(CCCCCCC8CCCC8)S7)C(SC(C(S9)=CC(C)=C9C%10=CC(C)=C(S%10)C(S%11)=CC=C%11/C=C%12C(N(C(S\%12)=S)C)=O)=C%13)=C%13C(C%14=CC(Cl)=C(CCCCCCC%15CCCC%15)S%14)=C6S5)N(C)C1=S,5.27,-2.76,627.0,L8-BO,5.69,-3.91,800.0,0.861,25.07,70.95,15.33,1.2,2.51,1.7800000000000002,0.4200000000000008,1.1500000000000004
S-TCp,O=C(/C(S1)=C\C(S2)=CC=C2C3=C(C)C=C(S3)C(S4)=C(C)C=C4C5=CC6=C(C7=CC(Cl)=C(CCCCCCC8CCCC8)S7)C(SC(C(S9)=CC(C)=C9C%10=CC(C)=C(S%10)C(S%11)=CC=C%11/C=C%12C(N(C(S\%12)=S)C)=O)=C%13)=C%13C(C%14=CC(Cl)=C(CCCCCCC%15CCCC%15)S%14)=C6S5)N(C)C1=S,5.27,-2.76,627.0,L8-BO,5.69,-3.91,800.0,0.87,24.59,73.83,15.77,1.4,2.51,1.7800000000000002,0.4200000000000008,1.1500000000000004
S-TCp,O=C(/C(S1)=C\C(S2)=CC=C2C3=C(C)C=C(S3)C(S4)=C(C)C=C4C5=CC6=C(C7=CC(Cl)=C(CCCCCCC8CCCC8)S7)C(SC(C(S9)=CC(C)=C9C%10=CC(C)=C(S%10)C(S%11)=CC=C%11/C=C%12C(N(C(S\%12)=S)C)=O)=C%13)=C%13C(C%14=CC(Cl)=C(CCCCCCC%15CCCC%15)S%14)=C6S5)N(C)C1=S,5.27,-2.76,627.0,L8-BO,5.69,-3.91,800.0,0.863,21.47,73.22,13.56,1.6,2.51,1.7800000000000002,0.4200000000000008,1.1500000000000004
As-TCp,O=C(/C(S1)=C\C(S2)=CC=C2C3=C(C)C=C(S3)C(S4)=C(C)C=C4C5=CC6=C(C7=CC(Cl)=C(CCCCCCC8CCCC8)S7)C(SC(C(S9)=CC(C)=C9C%10=CC(C)=C(S%10)C(S%11)=CC=C%11/C=C%12C(N(C(S\%12)=S)C)=O)=C%13)=C%13C(C%14=CC=C(SCC(C)C)C(F)=C%14)=C6S5)N(C)C1=S,5.3,-2.78,626.0,L8-BO,5.69,-3.91,800.0,0.878,23.83,69.22,14.49,1.0,2.52,1.7800000000000002,0.39000000000000057,1.1300000000000003
As-TCp,O=C(/C(S1)=C\C(S2)=CC=C2C3=C(C)C=C(S3)C(S4)=C(C)C=C4C5=CC6=C(C7=CC(Cl)=C(CCCCCCC8CCCC8)S7)C(SC(C(S9)=CC(C)=C9C%10=CC(C)=C(S%10)C(S%11)=CC=C%11/C=C%12C(N(C(S\%12)=S)C)=O)=C%13)=C%13C(C%14=CC=C(SCC(C)C)C(F)=C%14)=C6S5)N(C)C1=S,5.3,-2.78,626.0,L8-BO,5.69,-3.91,800.0,0.869,24.5,70.54,14.98,1.2,2.52,1.7800000000000002,0.39000000000000057,1.1300000000000003
As-TCp,O=C(/C(S1)=C\C(S2)=CC=C2C3=C(C)C=C(S3)C(S4)=C(C)C=C4C5=CC6=C(C7=CC(Cl)=C(CCCCCCC8CCCC8)S7)C(SC(C(S9)=CC(C)=C9C%10=CC(C)=C(S%10)C(S%11)=CC=C%11/C=C%12C(N(C(S\%12)=S)C)=O)=C%13)=C%13C(C%14=CC=C(SCC(C)C)C(F)=C%14)=C6S5)N(C)C1=S,5.3,-2.78,626.0,L8-BO,5.69,-3.91,800.0,0.873,25.17,74.9,16.46,1.4,2.52,1.7800000000000002,0.39000000000000057,1.1300000000000003
As-TCp,O=C(/C(S1)=C\C(S2)=CC=C2C3=C(C)C=C(S3)C(S4)=C(C)C=C4C5=CC6=C(C7=CC(Cl)=C(CCCCCCC8CCCC8)S7)C(SC(C(S9)=CC(C)=C9C%10=CC(C)=C(S%10)C(S%11)=CC=C%11/C=C%12C(N(C(S\%12)=S)C)=O)=C%13)=C%13C(C%14=CC=C(SCC(C)C)C(F)=C%14)=C6S5)N(C)C1=S,5.3,-2.78,626.0,L8-BO,5.69,-3.91,800.0,0.866,24.31,73.84,15.54,1.6,2.52,1.7800000000000002,0.39000000000000057,1.1300000000000003
SM-R,O=C(/C(S1)=C\C(S2)=CC=C2C3=C(C)C=C(S3)C(S4)=C(C)C=C4C5=CC6=C(C7=C(F)C(F)=C(SCC(C)C)S7)C(SC(C(S8)=CC(C)=C8C9=CC(C)=C(S9)C(S%10)=CC=C%10/C=C%11C(N(C(S\%11)=S)C)=O)=C%12)=C%12C(C(S%13)=C(F)C(F)=C%13SCC(C)C)=C6S5)N(C)C1=S,5.35,-3.57,578.0,N3,5.64,-4.08,751.0,0.84,22.84,58.78,11.32,0.6667,1.7799999999999998,1.5599999999999996,0.29000000000000004,0.5100000000000002
SM-R,O=C(/C(S1)=C\C(S2)=CC=C2C3=C(C)C=C(S3)C(S4)=C(C)C=C4C5=CC6=C(C7=C(F)C(F)=C(SCC(C)C)S7)C(SC(C(S8)=CC(C)=C8C9=CC(C)=C(S9)C(S%10)=CC=C%10/C=C%11C(N(C(S\%11)=S)C)=O)=C%12)=C%12C(C(S%13)=C(F)C(F)=C%13SCC(C)C)=C6S5)N(C)C1=S,5.35,-3.57,578.0,N3,5.64,-4.08,751.0,0.86,24.64,66.2,14.0,1.0,1.7799999999999998,1.5599999999999996,0.29000000000000004,0.5100000000000002
SM-R,O=C(/C(S1)=C\C(S2)=CC=C2C3=C(C)C=C(S3)C(S4)=C(C)C=C4C5=CC6=C(C7=C(F)C(F)=C(SCC(C)C)S7)C(SC(C(S8)=CC(C)=C8C9=CC(C)=C(S9)C(S%10)=CC=C%10/C=C%11C(N(C(S\%11)=S)C)=O)=C%12)=C%12C(C(S%13)=C(F)C(F)=C%13SCC(C)C)=C6S5)N(C)C1=S,5.35,-3.57,578.0,N3,5.64,-4.08,751.0,0.85,24.18,66.92,13.69,1.5,1.7799999999999998,1.5599999999999996,0.29000000000000004,0.5100000000000002
SM-REH,O=C(/C(S1)=C\C(S2)=CC=C2C3=C(C)C=C(S3)C(S4)=C(C)C=C4C5=CC6=C(C7=C(F)C(F)=C(SCC(C)C)S7)C(SC(C(S8)=CC(C)=C8C9=CC(C)=C(S9)C(S%10)=CC=C%10/C=C%11C(N(C(S\%11)=S)C(C)C)=O)=C%12)=C%12C(C(S%13)=C(F)C(F)=C%13SCC(C)C)=C6S5)N(C(C)C)C1=S,5.4,-3.56,573.0,N3,5.64,-4.08,751.0,0.85,24.81,67.77,14.25,0.6667,1.8400000000000003,1.5599999999999996,0.23999999999999932,0.52
SM-REH,O=C(/C(S1)=C\C(S2)=CC=C2C3=C(C)C=C(S3)C(S4)=C(C)C=C4C5=CC6=C(C7=C(F)C(F)=C(SCC(C)C)S7)C(SC(C(S8)=CC(C)=C8C9=CC(C)=C(S9)C(S%10)=CC=C%10/C=C%11C(N(C(S\%11)=S)C(C)C)=O)=C%12)=C%12C(C(S%13)=C(F)C(F)=C%13SCC(C)C)=C6S5)N(C(C)C)C1=S,5.4,-3.56,573.0,N3,5.64,-4.08,751.0,0.85,25.42,72.4,15.6,1.0,1.8400000000000003,1.5599999999999996,0.23999999999999932,0.52
SM-REH,O=C(/C(S1)=C\C(S2)=CC=C2C3=C(C)C=C(S3)C(S4)=C(C)C=C4C5=CC6=C(C7=C(F)C(F)=C(SCC(C)C)S7)C(SC(C(S8)=CC(C)=C8C9=CC(C)=C(S9)C(S%10)=CC=C%10/C=C%11C(N(C(S\%11)=S)C(C)C)=O)=C%12)=C%12C(C(S%13)=C(F)C(F)=C%13SCC(C)C)=C6S5)N(C(C)C)C1=S,5.4,-3.56,573.0,N3,5.64,-4.08,751.0,0.85,25.03,69.46,14.71,1.5,1.8400000000000003,1.5599999999999996,0.23999999999999932,0.52
SM-EH-R,O=C(/C(S1)=C\C(S2)=CC=C2C3=C(C(C)C)C=C(S3)C(S4)=C(C)C=C4C5=CC6=C(C7=C(F)C(F)=C(SCC(C)C)S7)C(SC(C(S8)=CC(C)=C8C9=CC(C(C)C)=C(S9)C(S%10)=CC=C%10/C=C%11C(N(C(S\%11)=S)C(C)C)=O)=C%12)=C%12C(C(S%13)=C(F)C(F)=C%13SCC(C)C)=C6S5)N(C(C)C)C1=S,5.41,-3.57,570.0,N3,5.64,-4.08,751.0,0.86,20.82,63.08,11.29,0.6667,1.8400000000000003,1.5599999999999996,0.22999999999999954,0.5100000000000002
SM-EH-R,O=C(/C(S1)=C\C(S2)=CC=C2C3=C(C(C)C)C=C(S3)C(S4)=C(C)C=C4C5=CC6=C(C7=C(F)C(F)=C(SCC(C)C)S7)C(SC(C(S8)=CC(C)=C8C9=CC(C(C)C)=C(S9)C(S%10)=CC=C%10/C=C%11C(N(C(S\%11)=S)C(C)C)=O)=C%12)=C%12C(C(S%13)=C(F)C(F)=C%13SCC(C)C)=C6S5)N(C(C)C)C1=S,5.41,-3.57,570.0,N3,5.64,-4.08,751.0,0.85,23.73,71.3,14.4,1.0,1.8400000000000003,1.5599999999999996,0.22999999999999954,0.5100000000000002
SM-EH-R,O=C(/C(S1)=C\C(S2)=CC=C2C3=C(C(C)C)C=C(S3)C(S4)=C(C)C=C4C5=CC6=C(C7=C(F)C(F)=C(SCC(C)C)S7)C(SC(C(S8)=CC(C)=C8C9=CC(C(C)C)=C(S9)C(S%10)=CC=C%10/C=C%11C(N(C(S\%11)=S)C(C)C)=O)=C%12)=C%12C(C(S%13)=C(F)C(F)=C%13SCC(C)C)=C6S5)N(C(C)C)C1=S,5.41,-3.57,570.0,N3,5.64,-4.08,751.0,0.86,21.62,61.24,11.39,1.5,1.8400000000000003,1.5599999999999996,0.22999999999999954,0.5100000000000002
SM-EH-REH,O=C(/C(S1)=C\C(S2)=CC=C2C3=C(C(CCCC)CC)C=C(S3)C(S4)=C(CCCCCC)C=C4C5=CC6=C(C7=C(F)C(F)=C(SCC(CC)CCCC)S7)C(SC(C(S8)=CC(CCCCCC)=C8C9=CC(C(CC)CCCC)=C(S9)C(S%10)=CC=C%10/C=C%11C(N(C(S\%11)=S)CCCCCC)=O)=C%12)=C%12C(C(S%13)=C(F)C(F)=C%13SCC(CC)CCCC)=C6S5)N(CCCCCC)C1=S,5.41,-3.54,572.0,N3,5.64,-4.08,751.0,0.85,22.89,67.33,13.18,0.6667,1.87,1.5599999999999996,0.22999999999999954,0.54
SM-EH-REH,O=C(/C(S1)=C\C(S2)=CC=C2C3=C(C(CCCC)CC)C=C(S3)C(S4)=C(CCCCCC)C=C4C5=CC6=C(C7=C(F)C(F)=C(SCC(CC)CCCC)S7)C(SC(C(S8)=CC(CCCCCC)=C8C9=CC(C(CC)CCCC)=C(S9)C(S%10)=CC=C%10/C=C%11C(N(C(S\%11)=S)CCCCCC)=O)=C%12)=C%12C(C(S%13)=C(F)C(F)=C%13SCC(CC)CCCC)=C6S5)N(CCCCCC)C1=S,5.41,-3.54,572.0,N3,5.64,-4.08,751.0,0.85,23.73,71.33,14.39,1.0,1.87,1.5599999999999996,0.22999999999999954,0.54
SM-EH-REH,O=C(/C(S1)=C\C(S2)=CC=C2C3=C(C(CCCC)CC)C=C(S3)C(S4)=C(CCCCCC)C=C4C5=CC6=C(C7=C(F)C(F)=C(SCC(CC)CCCC)S7)C(SC(C(S8)=CC(CCCCCC)=C8C9=CC(C(CC)CCCC)=C(S9)C(S%10)=CC=C%10/C=C%11C(N(C(S\%11)=S)CCCCCC)=O)=C%12)=C%12C(C(S%13)=C(F)C(F)=C%13SCC(CC)CCCC)=C6S5)N(CCCCCC)C1=S,5.41,-3.54,572.0,N3,5.64,-4.08,751.0,0.84,24.17,68.85,14.06,1.5,1.87,1.5599999999999996,0.22999999999999954,0.54
SW1,O=C(/C(S1)=C\C(S2)=CC=C2C3=C(C)C=C(S3)C(S4)=C(C)C=C4C5=CC6=C(C7=CC=C(SCC(C)C)S7)C(SC(C(S8)=CC(C)=C8C9=CC(C)=C(S9)C(S%10)=CC=C%10/C=C%11C(N(C(S\%11)=S)C)=O)=C%12)=C%12C(C(S%13)=CC=C%13SCC(C)C)=C6S5)N(C)C1=S,5.42,-3.43,581.0,Y6,5.7,-4.08,833.0,0.806,25.09,63.8,12.9,1.4286,1.9899999999999998,1.62,0.28000000000000025,0.6499999999999999
SW2,O=C(/C(S1)=C\C(S2)=CC=C2C3=C(C)C=C(S3)C(S4)=C(C)C=C4C5=CC6=C(C7=CN=C(SCC(C)C)S7)C(SC(C(S8)=CC(C)=C8C9=CC(C)=C(S9)C(S%10)=CC=C%10/C=C%11C(N(C(S\%11)=S)C)=O)=C%12)=C%12C(C(S%13)=CN=C%13SCC(C)C)=C6S5)N(C)C1=S,5.47,-3.45,572.0,Y6,5.7,-4.08,833.0,0.83,21.57,67.0,12.0,2.0,2.0199999999999996,1.62,0.23000000000000043,0.6299999999999999
SW2,O=C(/C(S1)=C\C(S2)=CC=C2C3=C(C)C=C(S3)C(S4)=C(C)C=C4C5=CC6=C(C7=CN=C(SCC(C)C)S7)C(SC(C(S8)=CC(C)=C8C9=CC(C)=C(S9)C(S%10)=CC=C%10/C=C%11C(N(C(S\%11)=S)C)=O)=C%12)=C%12C(C(S%13)=CN=C%13SCC(C)C)=C6S5)N(C)C1=S,5.47,-3.45,572.0,Y6,5.7,-4.08,833.0,0.829,22.9,72.0,13.68,1.6667,2.0199999999999996,1.62,0.23000000000000043,0.6299999999999999
SW2,O=C(/C(S1)=C\C(S2)=CC=C2C3=C(C)C=C(S3)C(S4)=C(C)C=C4C5=CC6=C(C7=CN=C(SCC(C)C)S7)C(SC(C(S8)=CC(C)=C8C9=CC(C)=C(S9)C(S%10)=CC=C%10/C=C%11C(N(C(S\%11)=S)C)=O)=C%12)=C%12C(C(S%13)=CN=C%13SCC(C)C)=C6S5)N(C)C1=S,5.47,-3.45,572.0,Y6,5.7,-4.08,833.0,0.835,25.1,74.0,15.51,1.4286,2.0199999999999996,1.62,0.23000000000000043,0.6299999999999999
SW2,O=C(/C(S1)=C\C(S2)=CC=C2C3=C(C)C=C(S3)C(S4)=C(C)C=C4C5=CC6=C(C7=CN=C(SCC(C)C)S7)C(SC(C(S8)=CC(C)=C8C9=CC(C)=C(S9)C(S%10)=CC=C%10/C=C%11C(N(C(S\%11)=S)C)=O)=C%12)=C%12C(C(S%13)=CN=C%13SCC(C)C)=C6S5)N(C)C1=S,5.47,-3.45,572.0,Y6,5.7,-4.08,833.0,0.836,24.3,70.1,14.22,1.25,2.0199999999999996,1.62,0.23000000000000043,0.6299999999999999
SW2,O=C(/C(S1)=C\C(S2)=CC=C2C3=C(C)C=C(S3)C(S4)=C(C)C=C4C5=CC6=C(C7=CN=C(SCC(C)C)S7)C(SC(C(S8)=CC(C)=C8C9=CC(C)=C(S9)C(S%10)=CC=C%10/C=C%11C(N(C(S\%11)=S)C)=O)=C%12)=C%12C(C(S%13)=CN=C%13SCC(C)C)=C6S5)N(C)C1=S,5.47,-3.45,572.0,Y6,5.7,-4.08,833.0,0.837,23.68,57.7,11.48,1.0,2.0199999999999996,1.62,0.23000000000000043,0.6299999999999999
SW2,O=C(/C(S1)=C\C(S2)=CC=C2C3=C(C)C=C(S3)C(S4)=C(C)C=C4C5=CC6=C(C7=CN=C(SCC(C)C)S7)C(SC(C(S8)=CC(C)=C8C9=CC(C)=C(S9)C(S%10)=CC=C%10/C=C%11C(N(C(S\%11)=S)C)=O)=C%12)=C%12C(C(S%13)=CN=C%13SCC(C)C)=C6S5)N(C)C1=S,5.47,-3.45,572.0,Y6,5.7,-4.08,833.0,0.838,23.1,48.3,9.37,0.8333,2.0199999999999996,1.62,0.23000000000000043,0.6299999999999999
BO-1,O=C(/C(S1)=C\C(S2)=CC=C2C3=C(CCCCCC)C=C(S3)C(S4)=C(CCCCCC)C=C4C5=CC6=C(C7=CN=C(SCC(CCCCCC)CCCC)S7)C(SC(C(S8)=CC(CCCCCC)=C8C9=CC(CCCCCC)=C(S9)C(S%10)=CC=C%10/C=C%11C(N(C(S\%11)=S)C(CCCC)CC)=O)=C%12)=C%12C(C(S%13)=CN=C%13SCC(CCCCCC)CCCC)=C6S5)N(C(CCCC)CC)C1=S,5.3,-3.51,580.0,BTP-eC9,5.64,-4.05,828.0,0.845,25.56,77.74,16.79,1.4286,1.79,1.5899999999999999,0.33999999999999986,0.54
HD-1,O=C(/C(S1)=C\C(S2)=CC=C2C3=C(CCCCCC)C=C(S3)C(S4)=C(CCCCCC)C=C4C5=CC6=C(C7=CN=C(SCC(CCCCCC)CCCCCCCC)S7)C(SC(C(S8)=CC(CCCCCC)=C8C9=CC(CCCCCC)=C(S9)C(S%10)=CC=C%10/C=C%11C(N(C(S\%11)=S)C(CCCC)CC)=O)=C%12)=C%12C(C(S%13)=CN=C%13SCC(CCCCCC)CCCCCCCC)=C6S5)N(C(CCCC)CC)C1=S,5.31,-3.46,582.0,BTP-eC9,5.64,-4.05,828.0,0.842,26.04,78.46,17.19,1.4286,1.8499999999999996,1.5899999999999999,0.33000000000000007,0.5899999999999999
OD-1,O=C(/C(S1)=C\C(S2)=CC=C2C3=C(CCCCCC)C=C(S3)C(S4)=C(CCCCCC)C=C4C5=CC6=C(C7=CN=C(SCC(CCCCCCCCCC)CCCCCCCC)S7)C(SC(C(S8)=CC(CCCCCC)=C8C9=CC(CCCCCC)=C(S9)C(S%10)=CC=C%10/C=C%11C(N(C(S\%11)=S)C(CCCC)CC)=O)=C%12)=C%12C(C(S%13)=CN=C%13SCC(CCCCCCCCCC)CCCCCCCC)=C6S5)N(C(CCCC)CC)C1=S,5.36,-3.48,581.0,BTP-eC9,5.64,-4.05,828.0,0.828,25.49,71.89,15.18,1.4286,1.8800000000000003,1.5899999999999999,0.27999999999999936,0.5699999999999998
CBTSeHR,O=C1N(CCCCCC)C(S/C1=C/C(S2)=CC(CCCCCCCC)=C2C3=CC=C([Se]3)C4=C(CCCCCCCC)C=C(C5=CC6=C(C7=CC(Cl)=C(CC(CCCC)CC)S7)C(SC(C(S8)=CC(CCCCCCCC)=C8C9=CC=C([Se]9)C(S%10)=C(CCCCCCCC)C=C%10/C=C%11C(N(C(S\%11)=S)CCCCCC)=O)=C%12)=C%12C(C%13=CC(Cl)=C(CC(CCCC)CC)S%13)=C6S5)S4)=S,5.47,-3.62,631.0,FO-2Cl,5.83,-3.9,760.0,0.881,18.76,73.2,12.1,0.9091,1.8499999999999996,1.9300000000000002,0.3600000000000003,0.2799999999999998
ZR1-C3,S=C(N(CCCCCC)C/1=O)SC1=C/C2=CC=C(S2)C(S3)=C(CCCCCCCC)C=C3C4=CC5=C(S4)C6=C(C7=CC=C(CCCC(CCCC)CCCCCC)S7)C8=C(C(SC(C9=CC(CCCCCCCC)=C(C%10=CC=C(/C=C%11SC(N(CCCCCC)C\%11=O)=S)S%10)S9)=C%12)=C%12S8)C(C%13=CC=C(CCCC(CCCC)CCCCCC)S%13)=C6S5,5.24,-3.53,562.0,BTP-C11-N2Cl,5.47,-4.04,800.0,0.89,20.06,61.23,11.01,0.9091,1.7100000000000004,1.4299999999999997,0.22999999999999954,0.5100000000000002
ZR1-C3,S=C(N(CCCCCC)C/1=O)SC1=C/C2=CC=C(S2)C(S3)=C(CCCCCCCC)C=C3C4=CC5=C(S4)C6=C(C7=CC=C(CCCC(CCCC)CCCCCC)S7)C8=C(C(SC(C9=CC(CCCCCCCC)=C(C%10=CC=C(/C=C%11SC(N(CCCCCC)C\%11=O)=S)S%10)S9)=C%12)=C%12S8)C(C%13=CC=C(CCCC(CCCC)CCCCCC)S%13)=C6S5,5.24,-3.53,562.0,BTP-eC9-N2F,5.46,3.96,780.0,0.9,20.02,62.89,11.44,0.9091,1.7100000000000004,9.42,0.21999999999999975,7.49
ZR1-C3,S=C(N(CCCCCC)C/1=O)SC1=C/C2=CC=C(S2)C(S3)=C(CCCCCCCC)C=C3C4=CC5=C(S4)C6=C(C7=CC=C(CCCC(CCCC)CCCCCC)S7)C8=C(C(SC(C9=CC(CCCCCCCC)=C(C%10=CC=C(/C=C%11SC(N(CCCCCC)C\%11=O)=S)S%10)S9)=C%12)=C%12S8)C(C%13=CC=C(CCCC(CCCC)CCCCCC)S%13)=C6S5,5.24,-3.53,562.0,BTP-eC9-N4F,5.51,-4.02,830.0,0.86,23.63,69.0,14.29,0.9091,1.7100000000000004,1.4900000000000002,0.2699999999999996,0.48999999999999977
ZR-C8,S=C(N(CCCCCC)C/1=O)SC1=C/C2=CC=C(S2)C(S3)=C(CCCCCCCC)C=C3C4=CC5=C(S4)C6=C(C7=CC=C(CCCCCCCC)S7)C8=C(C(SC(C9=CC(CCCCCCCC)=C(C%10=CC=C(/C=C%11SC(N(CCCCCC)C\%11=O)=S)S%10)S9)=C%12)=C%12S8)C(C%13=CC=C(CCCCCCCC)S%13)=C6S5,5.32,-2.81,562.0,Y6,5.7,-4.08,833.0,0.829,25.0,58.8,12.2,0.9091,2.5100000000000002,1.62,0.3799999999999999,1.27
ZR-SiO,S=C(N(CCCCCC)C/1=O)SC1=C/C2=CC=C(S2)C(S3)=C(CCCCCCCC)C=C3C4=CC5=C(S4)C6=C(C7=CC=C(CCCCCC(C)(O[Si](C)(C)C)O[Si](C)(C)C)S7)C8=C(C(SC(C9=CC(CCCCCCCC)=C(C%10=CC=C(/C=C%11SC(N(CCCCCC)C\%11=O)=S)S%10)S9)=C%12)=C%12S8)C(C%13=CC=C(CCCCCC(C)(O[Si](C)(C)C)O[Si](C)(C)C)S%13)=C6S5,5.32,-2.81,562.0,Y6,5.7,-4.08,833.0,0.852,26.0,72.3,16.0,0.9091,2.5100000000000002,1.62,0.3799999999999999,1.27
ZR-SiO-EH,S=C(N(CCCCCC)C/1=O)SC1=C/C2=CC=C(S2)C(S3)=C(CCCCCCCC)C=C3C4=CC5=C(S4)C6=C(C7=CC(CC(CCCC)CC)=C(CCCCCC(C)(O[Si](C)(C)C)O[Si](C)(C)C)S7)C8=C(C(SC(C9=CC(CCCCCCCC)=C(C%10=CC=C(/C=C%11SC(N(CCCCCC)C\%11=O)=S)S%10)S9)=C%12)=C%12S8)C(C%13=CC(CC(CCCC)CC)=C(CCCCCC(C)(O[Si](C)(C)C)O[Si](C)(C)C)S%13)=C6S5,5.32,-2.81,562.0,Y6,5.7,-4.08,833.0,0.87,25.6,73.7,16.4,0.9091,2.5100000000000002,1.62,0.3799999999999999,1.27
SL1,S=C(N(CCCC)C/1=O)SC1=C/C2=C(CC(CCCC)CC)C=C(S2)C3=NC(S4)=C(S3)N=C4C5=CC=C(S5)C6=CC7=C(C8=CC(CCCCCC)=C(CC(CC)CCCC)S8)C9=C(C=C(C%10=CC=C(C%11=NC(SC(C%12=CC(CC(CCCC)CC)=C(/C=C%13SC(N(CCCC)C\%13=O)=S)S%12)=N%14)=C%14S%11)S%10)S9)C(C%15=CC(CCCCCC)=C(CC(CCCC)CC)S%15)=C7S6,5.58,-3.59,562.0,Y6,5.7,-4.08,833.0,0.87,23.2,68.0,13.9,1.0,1.9900000000000002,1.62,0.1200000000000001,0.4900000000000002
SL2,S=C(N(CCCC)C/1=O)SC1=C/C2=C(CC(CCCC)CC)C=C(S2)C3=NC(S4)=C(S3)N=C4C5=CC=C(S5)C6=CC7=C(C8=CC=C(CC(CC)CCCC)S8)C9=C(C=C(C%10=CC=C(C%11=NC(SC(C%12=CC(CC(CCCC)CC)=C(/C=C%13SC(N(CCCC)C\%13=O)=S)S%12)=N%14)=C%14S%11)S%10)S9)C(C%15=CC=C(CC(CCCC)CC)S%15)=C7S6,5.6,-3.62,562.0,Y6,5.7,-4.08,833.0,0.98,21.5,60.0,11.5,1.0,1.9799999999999995,1.62,0.10000000000000053,0.45999999999999996
SL3,S=C(N(CCCC)C/1=O)SC1=C/C2=C(CC(CCCC)CC)C=C(S2)C3=NC(S4)=C(S3)N=C4C5=CC=C(S5)C6=CC7=C(C8=CC(CCCCCCCC)=C(CC(CCCC)CC)S8)C9=C(C=C(C%10=CC=C(C%11=NC(SC(C%12=CC(CC(CCCC)CC)=C(/C=C%13SC(N(CCCC)C\%13=O)=S)S%12)=N%14)=C%14S%11)S%10)S9)C(C%15=CC(CCCCCCCC)=C(CC(CCCC)CC)S%15)=C7S6,5.58,-3.6,562.0,Y6,5.7,-4.08,833.0,0.88,21.6,67.0,12.7,1.0,1.98,1.62,0.1200000000000001,0.48
SL4,S=C(N(CCCC)C/1=O)SC1=C/C2=C(CC(CCCC)CC)C=C(S2)C3=NC(S4)=C(S3)N=C4C5=CC=C(S5)C6=CC7=C(C8=CC(CCCCCC)=C(CCCCCC)S8)C9=C(C=C(C%10=CC=C(C%11=NC(SC(C%12=CC(CC(CCCC)CC)=C(/C=C%13SC(N(CCCC)C\%13=O)=S)S%12)=N%14)=C%14S%11)S%10)S9)C(C%15=CC(CCCCCC)=C(CCCCCC)S%15)=C7S6,5.57,-3.57,562.0,Y6,5.7,-4.08,833.0,0.87,23.0,62.0,12.4,1.0,2.0000000000000004,1.62,0.1299999999999999,0.5100000000000002
SM-CA,O=C(OCC(CC)CCCC)/C(C#N)=C/C(S1)=CC=C1C2=C(CCCCCC)C=C(S2)C(S3)=C(CCCCCC)C=C3C4=CC5=C(C6=C(F)C(F)=C(CC(CCCC)CC)S6)C(SC(C7=CC(CCCCCC)=C(C8=CC(CCCCCC)=C(C9=CC=C(/C=C(C(OCC(CC)CCCC)=O)\C#N)S9)S8)S7)=C%10)=C%10C(C%11=C(F)C(F)=C(CC(CCCC)CC)S%11)=C5S4,5.4,-3.4,651.0,N3,5.64,-4.08,751.0,0.838,24.33,75.62,15.41,1.0,2.0000000000000004,1.5599999999999996,0.23999999999999932,0.6800000000000002
SM-CA-Reh,FC1=C(CC(CCCC)CC)SC(C2=C3C(SC(C4=CC(CCCCCC)=C(C5=CC(CCCCCC)=C(C6=CC=C(/C=C7SC(N(CC(CCCC)CC)C\7=O)=S)S6)S5)S4)=C3)=C(C8=C(F)C(F)=C(CC(CCCC)CC)S8)C9=C2SC(C%10=CC(CCCCCC)=C(C%11=CC(CCCCCC)=C(C%12=CC=C(/C=C(C(OCC(CC)CCCC)=O)\C#N)S%12)S%11)S%10)=C9)=C1F,5.52,-3.53,668.0,N3,5.64,-4.08,751.0,0.842,25.06,77.5,16.34,1.0,1.9899999999999998,1.5599999999999996,0.1200000000000001,0.5500000000000003
SM-Reh,FC1=C(CC(CCCC)CC)SC(C2=C3C(SC(C4=CC=C(C5=CC=C(C6=CC=C(/C=C7SC(N(CC(CCCC)CC)C\7=O)=S)S6)S5)S4)=C3)=C(C8=C(F)C(F)=C(CC(CCCC)CC)S8)C9=C2SC(C%10=CC=C(C%11=CC=C(C%12=CC=C(/C=C%13SC(N(CC(CCCC)CC)C\%13=O)=S)S%12)S%11)S%10)=C9)=C1F,5.55,-3.6,672.0,N3,5.64,-4.08,751.0,0.834,25.42,69.64,14.76,1.0,1.9499999999999997,1.5599999999999996,0.08999999999999986,0.48
