Repository: RaniaZaier/ML_photovoltaic_prediction

# OPV Property Prediction — ML from SMILES

Machine learning pipeline to predict **Organic Photovoltaic (OPV)** solar cell performance properties from donor–acceptor molecular pairs described by SMILES strings.
**The work is still in progress, the dataset was collected manually form experimental data (135 row used so far from 227, we used systems with PCE between 8 and 17%)**

**Predicted targets:**
- **PCE (%)** — Power Conversion Efficiency
- **VOC (V)** — Open Circuit Voltage
- **JSC (mA/cm²)** — Short Circuit Current Density
- **FF (%)** — Fill Factor

---

## Project Structure

```
.
├── data/
│   ├── HTM_dataset_template.csv        # Raw dataset (donor–acceptor pairs + measured OPV properties)
│   ├── data_cleaned.csv                # Cleaned version of the dataset
│   ├── data_cleande_aromatic.csv       # Cleaned dataset filtered for aromatic systems
│   ├── data_aromatic_converted.csv     # Numeric-converted final training dataset
│   ├── new_molecules.csv               # New molecules to predict (input)
│   └── new_molecules_predictions.csv   # Prediction output for new molecules
│
├── scripts/
│   ├── aromatric.py             # Molecule filtering & aromaticity check
│   ├── diagnostic_data_check.py        # Data quality diagnostics
│   ├── enhanced_structural_features_FIXED.py  # RDKit feature extraction from SMILES + Ridge/XGBoost training
│   ├── heat_map_train_test_XGboost.py  # XGBoost train/test heatmap visualization
│   ├── models_comparaison.py           # Comparison: XGBoost vs Ridge vs RF vs KNN
│   ├── realistic_model_with_heatmap.py # Full pipeline for small datasets (63 samples) with cross-validation
│   ├── predict_properties.py           # Predict OPV properties for new molecules from saved models
│   └── smiles_png.py                   # Generate molecule images from SMILES using RDKit
│
├── models/
│   ├── opv_models_comparison.pkl       # Trained model comparison bundle
│   └── realistic_opv_models.pkl        # Best trained models (used for prediction)
│
├── outputs/
│   ├── molecule_images/                # PNG images of molecules (molecule_0001.png … )
│   ├── correlation_heatmap.png
│   ├── feature_correlations.png
│   ├── model_comparison_heatmap.png
│   ├── model_comparison_r2.png
│   ├── model_comparison_rmse.png
│   ├── model_performance_summary.png
│   └── realistic_predictions.png
```

---

## Workflow

```
Raw CSV (SMILES + measured OPV)
        │
        ▼
aromatric.py          ← filter molecules, check aromaticity
diagnostic_data_check.py     ← data quality check
        │
        ▼
enhanced_structural_features_FIXED.py  ← RDKit descriptors extraction → train models
realistic_model_with_heatmap.py        ← cross-validated training (small dataset)
        │
        ▼
models_comparaison.py        ← compare XGBoost / Ridge / RF / KNN
        │
        ▼
predict_properties.py        ← predict PCE, VOC, JSC, FF for new_molecules.csv
smiles_png.py                ← visualize molecule structures
```

---

## Usage

### 1. Train models

```bash
python enhanced_structural_features_FIXED.py

# or, for small dataset with cross-validation:
python realistic_model_with_heatmap.py
```

### 2. Compare models

```bash
python models_comparaison.py
```

### 3. Predict new molecules

Edit `new_molecules.csv` with your donor SMILES and molecular properties, then:

```bash
python predict_properties.py
```

Output is saved to `new_molecules_predictions.csv`.

### 4. Visualize molecules

```bash
python smiles_png.py
```

PNG images are saved to `data/molecule_images/`.

---

## Dataset Format

The input CSV (`HTM_dataset_template.csv`) uses `;` as separator and contains:

| Column | Description |
|---|---|
| `D_Name` | Donor molecule name |
| `D_SMILES` | Donor SMILES string |
| `D_HOMO` / `D_LUMO` | Donor frontier orbital energies (eV) |
| `D_lamda_max` | Donor absorption max (nm) |
| `A_Name` | Acceptor molecule name |
| `A_HOMO` / `A_LUMO` | Acceptor frontier orbital energies (eV) |
| `A_lamda_max` | Acceptor absorption max (nm) |
| `VOC (V)` | Measured open circuit voltage |
| `JSC (mA/cm²)` | Measured short circuit current |
| `FF (%)` | Measured fill factor |
| `PCE (%)` | Measured power conversion efficiency |

---

## Features Extracted (from SMILES via RDKit)

- Molecular weight, LogP, TPSA
- Number of rings, aromatic rings, rotatable bonds
- H-bond donors/acceptors
- Fraction of sp3 carbons
- HOMO/LUMO gap (from input data)

---

## Models

| Model | Notes |
|---|---|
| **XGBoost** | Best performer on this dataset |
| Ridge Regression | Strong baseline, handles small datasets well |
| Random Forest | Ensemble baseline |
| KNN | Distance-based baseline |

Cross-validation: 5-fold KFold, metrics: R², RMSE, MAE.

---

## Results & Visualizations

### Correlation Heatmap

### Model Comparison — Heatmap

File: data/data_cleande_aromatic.csv (part 1 of 2)
D_Name,D_SMILES,D_HOMO,D_LUMO,D_lamda_max,A_Name,A_HOMO,A_LUMO,A_lamda_max,VOC (V),JSC (mA/cm²),FF (%),PCE (%),Ratio,D_gap,A_gap,delta_HOMO,delta_LUMO,Conversion_Status
MPHS-Ph,CCCCCCCCc1cc(-c2cc3sc4c(-c5cccc(SCC(CCCCCC)CCCCCCCC)c5)c5c(sc6cc(-c7cc(CCCCCCCC)c(-c8ccc(/C=C9\SC(=S)N(Cc%10ccccc%10)C9=O)s8)s7)sc65)c(-c5cccc(SCC(CCCCCC)CCCCCCCC)c5)c4c3s2)sc1-c1ccc(/C=C2\SC(=S)N(Cc3ccccc3)C2=O)s1,5.33,-3.51,564.0,BTP-eC9,5.64,-4.05,828.0,0.859,23.63,72.75,14.77,1.8,1.8200000000000005,1.59,0.3099999999999996,0.54,✅ OK
MPHS-Ph,CCCCCCCCc1cc(-c2cc3sc4c(-c5cccc(SCC(CCCCCC)CCCCCCCC)c5)c5c(sc6cc(-c7cc(CCCCCCCC)c(-c8ccc(/C=C9\SC(=S)N(Cc%10ccccc%10)C9=O)s8)s7)sc65)c(-c5cccc(SCC(CCCCCC)CCCCCCCC)c5)c4c3s2)sc1-c1ccc(/C=C2\SC(=S)N(Cc3ccccc3)C2=O)s1,5.33,-3.51,564.0,BTP-eC9,5.64,-4.05,828.0,0.858,23.16,73.22,14.48,1.9,1.8200000000000005,1.59,0.3099999999999996,0.54,✅ OK
MPHS-Ph,CCCCCCCCc1cc(-c2cc3sc4c(-c5cccc(SCC(CCCCCC)CCCCCCCC)c5)c5c(sc6cc(-c7cc(CCCCCCCC)c(-c8ccc(/C=C9\SC(=S)N(Cc%10ccccc%10)C9=O)s8)s7)sc65)c(-c5cccc(SCC(CCCCCC)CCCCCCCC)c5)c4c3s2)sc1-c1ccc(/C=C2\SC(=S)N(Cc3ccccc3)C2=O)s1,5.33,-3.51,564.0,BTP-eC9,5.64,-4.05,828.0,0.861,22.61,74.36,14.48,2.0,1.8200000000000005,1.59,0.3099999999999996,0.54,✅ OK
MPhS-C2,CCCCCCCCC(CCCCCC)CSc1cccc(-c2c3sc4cc(-c5ccc(-c6ccc(/C=C7/SC(=S)N(CC)C7=O)s6)s5)sc4c3c(-c3cccc(SCC(CCCCCC)CCCCCCCC)c3)c3sc4cc(-c5ccc(-c6ccc(/C=C7/SC(=S)N(CC)C7=O)s6)s5)sc4c23)c1,5.35,-3.45,522.0,BTP-eC9,5.64,-4.05,828.0,0.867,24.42,72.75,15.67,1.8,1.8999999999999997,1.59,0.29,0.5999999999999996,✅ OK
MPhS-C2,CCCCCCCCC(CCCCCC)CSc1cccc(-c2c3sc4cc(-c5ccc(-c6ccc(/C=C7/SC(=S)N(CC)C7=O)s6)s5)sc4c3c(-c3cccc(SCC(CCCCCC)CCCCCCCC)c3)c3sc4cc(-c5ccc(-c6ccc(/C=C7/SC(=S)N(CC)C7=O)s6)s5)sc4c23)c1,5.35,-3.45,522.0,BTP-eC9,5.64,-4.05,828.0,0.857,23.66,74.62,15.14,1.9,1.8999999999999997,1.59,0.29,0.5999999999999996,✅ OK
MPhS-C2,CCCCCCCCC(CCCCCC)CSc1cccc(-c2c3sc4cc(-c5ccc(-c6ccc(/C=C7/SC(=S)N(CC)C7=O)s6)s5)sc4c3c(-c3cccc(SCC(CCCCCC)CCCCCCCC)c3)c3sc4cc(-c5ccc(-c6ccc(/C=C7/SC(=S)N(CC)C7=O)s6)s5)sc4c23)c1,5.35,-3.45,522.0,BTP-eC9,5.64,-4.05,828.0,0.854,23.63,74.44,15.03,2.0,1.8999999999999997,1.59,0.29,0.5999999999999996,✅ OK
BSTR-h,CCCCCCc1cc(-c2cc3c(-c4ccc(SCC(CC)CCCC)s4)c4sc(-c5cc(CCCCCC)c(-c6cc(CCCCCC)c(-c7ccc(/C=C8/SC(=S)N(C(CC)CCCC)C8=O)s7)s6)s5)cc4c(-c4ccc(SCC(CC)CCCC)s4)c3s2)sc1-c1cc(CCCCCC)c(-c2ccc(/C=C3/SC(=S)N(C(CC)CCCC)C3=O)s2)s1,5.31,-3.53,579.0,N3,5.64,-4.08,751.0,0.782,25.18,70.08,13.8,1.0,1.7799999999999998,1.5599999999999996,0.33,0.5500000000000003,✅ OK
BSTR-f,CCCCCCc1cc(-c2cc3c(-c4cc(F)c(SCC(CC)CCCC)s4)c4sc(-c5cc(CCCCCC)c(-c6cc(CCCCCC)c(-c7ccc(/C=C8/SC(=S)N(C(CC)CCCC)C8=O)s7)s6)s5)cc4c(-c4cc(F)c(SCC(CC)CCCC)s4)c3s2)sc1-c1cc(CCCCCC)c(-c2ccc(/C=C3/SC(=S)N(C(CC)CCCC)C3=O)s2)s1,5.44,-3.56,575.0,N3,5.64,-4.08,751.0,0.835,24.89,76.64,15.93,1.0,1.8800000000000003,1.5599999999999996,0.1999999999999993,0.52,✅ OK
BSTR-cl,CCCCCCc1cc(-c2cc3c(-c4cc(Cl)c(SCC(CC)CCCC)s4)c4sc(-c5cc(CCCCCC)c(-c6cc(CCCCCC)c(-c7ccc(/C=C8/SC(=S)N(C(CC)CCCC)C8=O)s7)s6)s5)cc4c(-c4cc(Cl)c(SCC(CC)CCCC)s4)c3s2)sc1-c1cc(CCCCCC)c(-c2ccc(/C=C3/SC(=S)N(C(CC)CCCC)C3=O)s2)s1,5.45,-3.54,574.0,N3,5.64,-4.08,751.0,0.833,25.05,74.71,15.59,1.0,1.91,1.5599999999999996,0.1899999999999995,0.54,✅ OK
BSTR-br,CCCCCCc1cc(-c2cc3c(-c4cc(Br)c(SCC(CC)CCCC)s4)c4sc(-c5cc(CCCCCC)c(-c6cc(CCCCCC)c(-c7ccc(/C=C8/SC(=S)N(C(CC)CCCC)C8=O)s7)s6)s5)cc4c(-c4cc(Br)c(SCC(CC)CCCC)s4)c3s2)sc1-c1cc(CCCCCC)c(-c2ccc(/C=C3/SC(=S)N(C(CC)CCCC)C3=O)s2)s1,5.53,-3.53,572.0,N3,5.64,-4.08,751.0,0.827,22.84,72.0,13.6,1.0,2.0000000000000004,1.5599999999999996,0.1099999999999994,0.5500000000000003,✅ OK
MPhS-C2,CCCCCCCCC(CCCCCC)CSc1cccc(-c2c3sc4cc(-c5ccc(-c6ccc(/C=C7/SC(=S)N(CC)C7=O)s6)s5)sc4c3c(-c3cccc(SCC(CCCCCC)CCCCCCCC)c3)c3sc4cc(-c5ccc(-c6ccc(/C=C7/SC(=S)N(CC)C7=O)s6)s5)sc4c23)c1,5.35,-3.45,589.0,L8-S9,5.73,-3.66,831.0,0.894,25.37,73.14,16.59,1.7,1.8999999999999997,2.0700000000000003,0.3800000000000008,0.2099999999999999,✅ OK
MPhS-C2,CCCCCCCCC(CCCCCC)CSc1cccc(-c2c3sc4cc(-c5ccc(-c6ccc(/C=C7/SC(=S)N(CC)C7=O)s6)s5)sc4c3c(-c3cccc(SCC(CCCCCC)CCCCCCCC)c3)c3sc4cc(-c5ccc(-c6ccc(/C=C7/SC(=S)N(CC)C7=O)s6)s5)sc4c23)c1,5.35,-3.45,589.0,L8-BO,5.76,-3.88,796.0,0.875,25.69,70.72,15.9,0.85,1.8999999999999997,1.88,0.4100000000000001,0.4299999999999997,✅ OK
B3TR,CCCCCCc1cc(-c2cc3c(-c4ccc(CC(CC)CCCC)s4)c4sc(-c5cc(CCCCCC)c(-c6cc(CCCCCC)c(-c7ccc(/C=C8/SC(=S)N(CC)C8=O)s7)s6)s5)cc4c(-c4ccc(CC(CC)CCCC)s4)c3s2)sc1-c1cc(CCCCCC)c(-c2ccc(/C=C3/SC(=S)N(CC)C3=O)s2)s1,5.22,-3.67,588.0,BTP-eC9,5.64,-4.05,828.0,0.809,25.5,72.0,14.8,1.0,1.5499999999999998,1.59,0.4199999999999999,0.3799999999999999,✅ OK
B3TR,CCCCCCc1cc(-c2cc3c(-c4ccc(CC(CC)CCCC)s4)c4sc(-c5cc(CCCCCC)c(-c6cc(CCCCCC)c(-c7ccc(/C=C8/SC(=S)N(CC)C8=O)s7)s6)s5)cc4c(-c4ccc(CC(CC)CCCC)s4)c3s2)sc1-c1cc(CCCCCC)c(-c2ccc(/C=C3/SC(=S)N(CC)C3=O)s2)s1,5.22,-3.67,588.0,BTP-eC9,5.64,-4.05,828.0,0.808,24.9,0.683,13.8,1.0,1.5499999999999998,1.59,0.4199999999999999,0.3799999999999999,✅ OK
B3TR,CCCCCCc1cc(-c2cc3c(-c4ccc(CC(CC)CCCC)s4)c4sc(-c5cc(CCCCCC)c(-c6cc(CCCCCC)c(-c7ccc(/C=C8/SC(=S)N(CC)C8=O)s7)s6)s5)cc4c(-c4ccc(CC(CC)CCCC)s4)c3s2)sc1-c1cc(CCCCCC)c(-c2ccc(/C=C3/SC(=S)N(CC)C3=O)s2)s1,5.22,-3.67,588.0,BTP-eC9,5.64,-4.05,828.0,0.802,24.6,0.676,13.4,1.0,1.5499999999999998,1.59,0.4199999999999999,0.3799999999999999,✅ OK
B2,CCCCCCc1cc(-c2cc3c(-c4ccc(CC(CC)CCCC)s4)c4sc(-c5cc6c(-c7ccc(CC(CC)CCCC)s7)c7sc(-c8cc(CCCCCC)c(-c9ccc(/C=C%10/SC(=S)N(CC)C%10=O)s9)s8)cc7c(-c7ccc(CC(CC)CCCC)s7)c6s5)cc4c(-c4ccc(CC(CC)CCCC)s4)c3s2)sc1-c1ccc(/C=C2/SC(=S)N(CC)C2=O)s1,5.23,-3.67,609.0,BTP-eC9,5.64,-4.05,828.0,0.861,26.2,75.8,17.1,1.0,1.5600000000000005,1.59,0.4099999999999992,0.3799999999999999,✅ OK
B2,CCCCCCc1cc(-c2cc3c(-c4ccc(CC(CC)CCCC)s4)c4sc(-c5cc6c(-c7ccc(CC(CC)CCCC)s7)c7sc(-c8cc(CCCCCC)c(-c9ccc(/C=C%10/SC(=S)N(CC)C%10=O)s9)s8)cc7c(-c7ccc(CC(CC)CCCC)s7)c6s5)cc4c(-c4ccc(CC(CC)CCCC)s4)c3s2)sc1-c1ccc(/C=C2/SC(=S)N(CC)C2=O)s1,5.23,-3.67,609.0,BTP-eC9,5.64,-4.05,828.0,0.857,26.1,72.7,16.1,1.0,1.5600000000000005,1.59,0.4099999999999992,0.3799999999999999,✅ OK
B2,CCCCCCc1cc(-c2cc3c(-c4ccc(CC(CC)CCCC)s4)c4sc(-c5cc6c(-c7ccc(CC(CC)CCCC)s7)c7sc(-c8cc(CCCCCC)c(-c9ccc(/C=C%10/SC(=S)N(CC)C%10=O)s9)s8)cc7c(-c7ccc(CC(CC)CCCC)s7)c6s5)cc4c(-c4ccc(CC(CC)CCCC)s4)c3s2)sc1-c1ccc(/C=C2/SC(=S)N(CC)C2=O)s1,5.23,-3.67,609.0,BTP-eC9,5.64,-4.05,828.0,0.861,25.8,66.9,14.9,1.0,1.5600000000000005,1.59,0.4099999999999992,0.3799999999999999,✅ OK
CA-CO,CCN(CC)c1ccc2cc(C(=O)/C=C/c3c4ccccc4cc4ccccc34)c(=O)oc2c1,5.55,-3.59,476.0,Y6,5.7,-4.08,833.0,0.84,20.98,69.0,12.27,0.8333,1.96,1.62,0.1500000000000003,0.4900000000000002,✅ OK
CA-CO,CCN(CC)c1ccc2cc(C(=O)/C=C/c3c4ccccc4cc4ccccc34)c(=O)oc2c1,5.55,-3.59,476.0,DBTBT-IC,5.77,-3.88,660.0,0.97,14.92,64.0,9.41,0.8333,1.96,1.89,0.2199999999999997,0.29,✅ OK
BTR-Cl,CCCCCCc1cc(-c2cc3c(-c4cc(Cl)c(CC(CC)CCCC)s4)c4sc(-c5cc(CCCCCC)c(-c6cc(CCCCCC)c(-c7ccc(/C=C8\SC(=S)N(CCCCCC)C8=O)s7)s6)s5)cc4c(-c4cc(Cl)c(CC(CC)CCCC)s4)c3s2)sc1-c1cc(CCCCCC)c(-c2ccc(/C=C3\SC(=S)N(CCCCCC)C3=O)s2)s1,5.46,-3.7,580.0,Y6,5.65,-4.1,836.0,0.83,23.66,74.7,14.7,1.6,1.7599999999999998,1.5500000000000007,0.1900000000000004,0.3999999999999994,✅ OK
B1,CCCCCCc1cc(-c2cc3c(-c4ccc(SCC(CC)CCCC)cc4)c4sc(-c5cc(CCCCCC)c(-c6cc(CCCCCC)c(-c7ccc(/C=C8\SC(=S)N(CCCC)C8=O)s7)s6)s5)cc4c(-c4ccc(SCC(CC)CCCC)cc4)c3s2)sc1-c1cc(CCCCCC)c(-c2ccc(/C=C3\SC(=S)N(CCCC)C3=O)s2)s1,5.1,-3.51,626.0,BO-4Cl,5.66,-4.09,822.0,0.83,25.27,73.0,15.3,1.0,1.59,1.5700000000000005,0.5600000000000005,0.5800000000000001,✅ OK
B1,CCCCCCc1cc(-c2cc3c(-c4ccc(SCC(CC)CCCC)cc4)c4sc(-c5cc(CCCCCC)c(-c6cc(CCCCCC)c(-c7ccc(/C=C8\SC(=S)N(CCCC)C8=O)s7)s6)s5)cc4c(-c4ccc(SCC(CC)CCCC)cc4)c3s2)sc1-c1cc(CCCCCC)c(-c2ccc(/C=C3\SC(=S)N(CCCC)C3=O)s2)s1,5.1,-3.51,626.0,BO-4Cl,5.66,-4.09,822.0,0.82,24.34,75.0,15.0,1.0,1.59,1.5700000000000005,0.5600000000000005,0.5800000000000001,✅ OK
BTR,CCCCCCc1cc(-c2c3cc(-c4cc(CCCCCC)c(-c5cc(CCCCCC)c(-c6ccc(/C=C7\SC(=S)N(CCCCCC)C7=O)s6)s5)s4)sc3c(-c3cc(CCCCCC)c(CC(CC)CCCC)s3)c3cc(-c4cc(CCCCCC)c(-c5cc(CCCCCC)c(-c6ccc(/C=C7\SC(=S)N(CCCCCC)C7=O)s6)s5)s4)sc23)sc1CC(CC)CCCC,5.34,-3.52,620.0,BO-4Cl,5.66,-4.09,822.0,0.83,18.67,67.0,10.4,1.0,1.82,1.5700000000000005,0.3200000000000003,0.5699999999999998,✅ OK
BTR,CCCCCCc1cc(-c2c3cc(-c4cc(CCCCCC)c(-c5cc(CCCCCC)c(-c6ccc(/C=C7\SC(=S)N(CCCCCC)C7=O)s6)s5)s4)sc3c(-c3cc(CCCCCC)c(CC(CC)CCCC)s3)c3cc(-c4cc(CCCCCC)c(-c5cc(CCCCCC)c(-c6ccc(/C=C7\SC(=S)N(CCCCCC)C7=O)s6)s5)s4)sc23)sc1CC(CC)CCCC,5.34,-3.52,620.0,BO-4Cl,5.66,-4.09,822.0,0.83,18.93,72.0,11.3,1.0,1.82,1.5700000000000005,0.3200000000000003,0.5699999999999998,✅ OK
BM-Cl,CCCCCCc1cc(-c2cc3c(-c4cccc(SCC(CC)CCCC)c4)c4sc(-c5cc(CCCCCC)c(-c6cc(CCCCCC)c(-c7sc(/C=C8\SC(=S)N(CCCCC)C8=O)cc7Cl)s6)s5)cc4c(-c4cccc(SCC(CC)CCCC)c4)c3s2)sc1-c1cc(CCCCCC)c(-c2sc(/C=C3\SC(=S)N(CCCCC)C3=O)cc2Cl)s1,4.98,-3.06,584.0,BO-4Cl,5.6,-4.16,833.0,0.806,26.23,72.9,15.4,1.0,1.9200000000000004,1.4399999999999995,0.6199999999999992,1.1,✅ OK
BM-ClEH,CCCCCCc1cc(-c2cc3c(-c4cccc(SCC(CC)CCCC)c4)c4sc(-c5cc(CCCCCC)c(-c6cc(CCCCCC)c(-c7sc(/C=C8\SC(=S)N(C(CC)CCCC)C8=O)cc7Cl)s6)s5)cc4c(-c4cccc(SCC(CC)CCCC)c4)c3s2)sc1-c1cc(CCCCCC)c(-c2sc(/C=C3\SC(=S)N(C(CC)CCCC)C3=O)cc2Cl)s1,5.06,-3.2,569.0,BO-4Cl,5.57,-4.14,835.0,0.835,22.26,73.6,13.7,1.0,1.8599999999999997,1.4300000000000006,0.5100000000000007,0.9399999999999996,✅ OK
BM-ClEH,CCCCCCc1cc(-c2cc3c(-c4cccc(SCC(CC)CCCC)c4)c4sc(-c5cc(CCCCCC)c(-c6cc(CCCCCC)c(-c7sc(/C=C8\SC(=S)N(C(CC)CCCC)C8=O)cc7Cl)s6)s5)cc4c(-c4cccc(SCC(CC)CCCC)c4)c3s2)sc1-c1cc(CCCCCC)c(-c2sc(/C=C3\SC(=S)N(C(CC)CCCC)C3=O)cc2Cl)s1,5.06,-3.2,569.0,BO-4Cl,5.57,-4.14,835.0,0.846,24.38,72.7,15.0,1.0,1.8599999999999997,1.4300000000000006,0.5100000000000007,0.9399999999999996,✅ OK
BDTT-TR,CCCCCCCCc1cc(/C=C2\SC(=S)N(CC)C2=O)sc1-c1ccc(-c2sc(-c3cc4c(-c5ccc(CC(CC)CCCC)s5)c5sc(-c6cc(CCCCCCCC)c(-c7ccc(-c8sc(/C=C9\SC(=S)N(CC)C9=O)cc8CCCCCCCC)s7)s6)cc5c(-c5ccc(CC(CC)CCCC)s5)c4s3)cc2CCCCCCCC)s1,5.17,-3.43,708.0,Y6,5.7,-4.08,833.0,0.784,20.56,47.74,7.7,1.0,1.7399999999999998,1.62,0.5300000000000002,0.6499999999999999,✅ OK
BDTT-TR,CCCCCCCCc1cc(/C=C2\SC(=S)N(CC)C2=O)sc1-c1ccc(-c2sc(-c3cc4c(-c5ccc(CC(CC)CCCC)s5)c5sc(-c6cc(CCCCCCCC)c(-c7ccc(-c8sc(/C=C9\SC(=S)N(CC)C9=O)cc8CCCCCCCC)s7)s6)cc5c(-c5ccc(CC(CC)CCCC)s5)c4s3)cc2CCCCCCCC)s1,5.17,-3.43,708.0,Y6,5.7,-4.08,833.0,0.793,23.4,54.57,10.12,1.2,1.7399999999999998,1.62,0.5300000000000002,0.6499999999999999,✅ OK
BDTT-TR,CCCCCCCCc1cc(/C=C2\SC(=S)N(CC)C2=O)sc1-c1ccc(-c2sc(-c3cc4c(-c5ccc(CC(CC)CCCC)s5)c5sc(-c6cc(CCCCCCCC)c(-c7ccc(-c8sc(/C=C9\SC(=S)N(CC)C9=O)cc8CCCCCCCC)s7)s6)cc5c(-c5ccc(CC(CC)CCCC)s5)c4s3)cc2CCCCCCCC)s1,5.17,-3.43,708.0,Y6,5.7,-4.08,833.0,0.786,23.57,58.57,10.92,1.4,1.7399999999999998,1.62,0.5300000000000002,0.6499999999999999,✅ OK
BDTT-TR,CCCCCCCCc1cc(/C=C2\SC(=S)N(CC)C2=O)sc1-c1ccc(-c2sc(-c3cc4c(-c5ccc(CC(CC)CCCC)s5)c5sc(-c6cc(CCCCCCCC)c(-c7ccc(-c8sc(/C=C9\SC(=S)N(CC)C9=O)cc8CCCCCCCC)s7)s6)cc5c(-c5ccc(CC(CC)CCCC)s5)c4s3)cc2CCCCCCCC)s1,5.17,-3.43,708.0,Y6,5.7,-4.08,833.0,0.78,22.45,58.94,11.18,1.6,1.7399999999999998,1.62,0.5300000000000002,0.6499999999999999,✅ OK
BDTT-TR,CCCCCCCCc1cc(/C=C2\SC(=S)N(CC)C2=O)sc1-c1ccc(-c2sc(-c3cc4c(-c5ccc(CC(CC)CCCC)s5)c5sc(-c6cc(CCCCCCCC)c(-c7ccc(-c8sc(/C=C9\SC(=S)N(CC)C9=O)cc8CCCCCCCC)s7)s6)cc5c(-c5ccc(CC(CC)CCCC)s5)c4s3)cc2CCCCCCCC)s1,5.17,-3.43,708.0,Y6,5.7,-4.08,833.0,0.78,23.64,66.06,12.18,1.8,1.7399999999999998,1.62,0.5300000000000002,0.6499999999999999,✅ OK
BDTT-TR,CCCCCCCCc1cc(/C=C2\SC(=S)N(CC)C2=O)sc1-c1ccc(-c2sc(-c3cc4c(-c5ccc(CC(CC)CCCC)s5)c5sc(-c6cc(CCCCCCCC)c(-c7ccc(-c8sc(/C=C9\SC(=S)N(CC)C9=O)cc8CCCCCCCC)s7)s6)cc5c(-c5ccc(CC(CC)CCCC)s5)c4s3)cc2CCCCCCCC)s1,5.17,-3.43,708.0,Y6,5.7,-4.08,833.0,0.785,23.52,64.51,11.92,2.0,1.7399999999999998,1.62,0.5300000000000002,0.6499999999999999,✅ OK
TBFT-TR,CCCCCCCCc1cc(/C=C2\SC(=S)N(CC)C2=O)sc1-c1ccc(-c2sc(-c3cc4c(-c5ccc(CC(CC)CCCC)s5)c5sc(-c6cc(CCCCCCCC)c(-c7ccc(-c8sc(/C=C9\SC(=S)N(CC)C9=O)cc8CCCCCCCC)s7)s6)cc5c(-c5ccc(CC(CC)CCCC)s5)c4o3)cc2CCCCCCCC)s1,5.16,-3.46,727.0,Y6,5.7,-4.08,833.0,0.785,22.69,48.92,8.71,1.0,1.7000000000000002,1.62,0.54,0.6200000000000001,✅ OK
TBFT-TR,CCCCCCCCc1cc(/C=C2\SC(=S)N(CC)C2=O)sc1-c1ccc(-c2sc(-c3cc4c(-c5ccc(CC(CC)CCCC)s5)c5sc(-c6cc(CCCCCCCC)c(-c7ccc(-c8sc(/C=C9\SC(=S)N(CC)C9=O)cc8CCCCCCCC)s7)s6)cc5c(-c5ccc(CC(CC)CCCC)s5)c4o3)cc2CCCCCCCC)s1,5.16,-3.46,727.0,Y6,5.7,-4.08,833.0,0.779,23.52,59.29,10.86,1.2,1.7000000000000002,1.62,0.54,0.6200000000000001,✅ OK
TBFT-TR,CCCCCCCCc1cc(/C=C2\SC(=S)N(CC)C2=O)sc1-c1ccc(-c2sc(-c3cc4c(-c5ccc(CC(CC)CCCC)s5)c5sc(-c6cc(CCCCCCCC)c(-c7ccc(-c8sc(/C=C9\SC(=S)N(CC)C9=O)cc8CCCCCCCC)s7)s6)cc5c(-c5ccc(CC(CC)CCCC)s5)c4o3)cc2CCCCCCCC)s1,5.16,-3.46,727.0,Y6,5.7,-4.08,833.0,0.78,23.59,64.4,11.85,1.4,1.7000000000000002,1.62,0.54,0.6200000000000001,✅ OK
TBFT-TR,CCCCCCCCc1cc(/C=C2\SC(=S)N(CC)C2=O)sc1-c1ccc(-c2sc(-c3cc4c(-c5ccc(CC(CC)CCCC)s5)c5sc(-c6cc(CCCCCCCC)c(-c7ccc(-c8sc(/C=C9\SC(=S)N(CC)C9=O)cc8CCCCCCCC)s7)s6)cc5c(-c5ccc(CC(CC)CCCC)s5)c4o3)cc2CCCCCCCC)s1,5.16,-3.46,727.0,Y6,5.7,-4.08,833.0,0.784,24.32,67.27,12.83,1.6,1.7000000000000002,1.62,0.54,0.6200000000000001,✅ OK
TBFT-TR,CCCCCCCCc1cc(/C=C2\SC(=S)N(CC)C2=O)sc1-c1ccc(-c2sc(-c3cc4c(-c5ccc(CC(CC)CCCC)s5)c5sc(-c6cc(CCCCCCCC)c(-c7ccc(-c8sc(/C=C9\SC(=S)N(CC)C9=O)cc8CCCCCCCC)s7)s6)cc5c(-c5ccc(CC(CC)CCCC)s5)c4o3)cc2CCCCCCCC)s1,5.16,-3.46,727.0,Y6,5.7,-4.08,833.0,0.784,24.59,72.78,14.03,1.8,1.7000000000000002,1.62,0.54,0.6200000000000001,✅ OK
TBFT-TR,CCCCCCCCc1cc(/C=C2\SC(=S)N(CC)C2=O)sc1-c1ccc(-c2sc(-c3cc4c(-c5ccc(CC(CC)CCCC)s5)c5sc(-c6cc(CCCCCCCC)c(-c7ccc(-c8sc(/C=C9\SC(=S)N(CC)C9=O)cc8CCCCCCCC)s7)s6)cc5c(-c5ccc(CC(CC)CCCC)s5)c4o3)cc2CCCCCCCC)s1,5.16,-3.46,727.0,Y6,5.7,-4.08,833.0,0.785,24.21,69.15,13.14,2.0,1.7000000000000002,1.62,0.54,0.6200000000000001,✅ OK
TBFT-TR,CCCCCCCCc1cc(/C=C2\SC(=S)N(CC)C2=O)sc1-c1ccc(-c2sc(-c3cc4c(-c5ccc(CC(CC)CCCC)s5)c5sc(-c6cc(CCCCCCCC)c(-c7ccc(-c8sc(/C=C9\SC(=S)N(CC)C9=O)cc8CCCCCCCC)s7)s6)cc5c(-c5ccc(CC(CC)CCCC)s5)c4o3)cc2CCCCCCCC)s1,5.16,-3.46,727.0,N3,5.64,-4.08,751.0,0.774,24.5,72.57,13.76,1.8,1.7000000000000002,1.5599999999999996,0.4799999999999995,0.6200000000000001,✅ OK
BSCl-C1,CCCCCCc1cc(/C=C2\SC(=O)N(C(CC)CCCC)C2=O)sc1-c1cc2sc(-c3cc4c(-c5cc(Cl)c(SCC(CC)CCCC)s5)c5sc(-c6sc7cc(-c8sc(/C=C9\SC(=O)N(C(CC)CCCC)C9=O)cc8CCCCCC)sc7c6CCCCCC)cc5c(-c5cc(Cl)c(SCC(CC)CCCC)s5)c4s3)c(CCCCCC)c2s1,5.59,-3.34,664.6,IDIC-4Cl,5.88,-3.98,755.8,0.564,4.7,33.9,0.9,1.5,2.25,1.9,0.29,0.6400000000000001,✅ OK
BSCl-C2,CCCCCCc1cc(/C=C2\SC(=O)N(CC(CC)CCCC)C2=O)sc1-c1cc2sc(-c3cc4c(-c5cc(Cl)c(SCC(CC)CCCC)s5)c5sc(-c6sc7cc(-c8sc(/C=C9\SC(=O)N(CC(CC)CCCC)C9=O)cc8CCCCCC)sc7c6CCCCCC)cc5c(-c5cc(Cl)c(SCC(CC)CCCC)s5)c4s3)c(CCCCCC)c2s1,5.58,-3.39,680.7,IDIC-4Cl,5.88,-3.98,755.8,0.865,20.1,71.3,12.4,1.5,2.19,1.9,0.2999999999999998,0.5899999999999999,✅ OK
BSCl-C3,CCCCCCc1cc(/C=C2\SC(=O)N(CCC(CC)CCCC)C2=O)sc1-c1cc2sc(-c3cc4c(-c5cc(Cl)c(SCC(CC)CCCC)s5)c5sc(-c6sc7cc(-c8sc(/C=C9\SC(=O)N(CCC(CC)CCCC)C9=O)cc8CCCCCC)sc7c6CCCCCC)cc5c(-c5cc(Cl)c(SCC(CC)CCCC)s5)c4s3)c(CCCCCC)c2s1,5.55,-3.37,675.4,IDIC-4Cl,5.88,-3.98,755.8,0.87,14.2,67.0,8.25,1.5,2.18,1.9,0.33,0.6099999999999999,✅ OK
ZR1,CCCCCCCCc1cc(-c2cc3sc4c(-c5ccc(CC(CCCC)CCCCCC)s5)c5c(sc6cc(-c7cc(CCCCCCCC)c(-c8ccc(/C=C9/SC(=S)N(CCCCCC)C9=O)s8)s7)sc65)c(-c5ccc(CCC(CCCC)CCCCCC)s5)c4c3s2)sc1-c1ccc(/C=C2/SC(=S)N(CCCCCC)C2=O)s1,5.32,-3.35,620.0,Y6,5.72,-4.1,820.0,0.855,20.56,67.07,11.8,2.5,1.97,1.62,0.3999999999999994,0.7499999999999996,✅ OK
ZR1,CCCCCCCCc1cc(-c2cc3sc4c(-c5ccc(CC(CCCC)CCCCCC)s5)c5c(sc6cc(-c7cc(CCCCCCCC)c(-c8ccc(/C=C9/SC(=S)N(CCCCCC)C9=O)s8)s7)sc65)c(-c5ccc(CCC(CCCC)CCCCCC)s5)c4c3s2)sc1-c1ccc(/C=C2/SC(=S)N(CCCCCC)C2=O)s1,5.32,-3.35,620.0,Y6,5.72,-4.1,820.0,0.861,24.34,68.44,14.34,2.0,1.97,1.62,0.3999999999999994,0.7499999999999996,✅ OK
ZR1,CCCCCCCCc1cc(-c2cc3sc4c(-c5ccc(CC(CCCC)CCCCCC)s5)c5c(sc6cc(-c7cc(CCCCCCCC)c(-c8ccc(/C=C9/SC(=S)N(CCCCCC)C9=O)s8)s7)sc65)c(-c5ccc(CCC(CCCC)CCCCCC)s5)c4c3s2)sc1-c1ccc(/C=C2/SC(=S)N(CCCCCC)C2=O)s1,5.32,-3.35,620.0,Y6,5.72,-4.1,820.0,0.869,21.18,62.24,11.46,0.1667,1.97,1.62,0.3999999999999994,0.7499999999999996,✅ OK
ZR1,CCCCCCCCc1cc(-c2cc3sc4c(-c5ccc(CC(CCCC)CCCCCC)s5)c5c(sc6cc(-c7cc(CCCCCCCC)c(-c8ccc(/C=C9/SC(=S)N(CCCCCC)C9=O)s8)s7)sc65)c(-c5ccc(CCC(CCCC)CCCCCC)s5)c4c3s2)sc1-c1ccc(/C=C2/SC(=S)N(CCCCCC)C2=O)s1,5.32,-3.35,620.0,IDIC-4Cl,5.91,-4.1,756.0,0.789,17.14,66.37,9.08,2.5,1.97,1.8100000000000005,0.5899999999999999,0.7499999999999996,✅ OK
ZR1,CCCCCCCCc1cc(-c2cc3sc4c(-c5ccc(CC(CCCC)CCCCCC)s5)c5c(sc6cc(-c7cc(CCCCCCCC)c(-c8ccc(/C=C9/SC(=S)N(CCCCCC)C9=O)s8)s7)sc65)c(-c5ccc(CCC(CCCC)CCCCCC)s5)c4c3s2)sc1-c1ccc(/C=C2/SC(=S)N(CCCCCC)C2=O)s1,5.32,-3.35,620.0,IDIC-4Cl,5.91,-4.1,756.0,0.776,18.27,67.96,9.64,2.0,1.97,1.8100000000000005,0.5899999999999999,0.7499999999999996,✅ OK
ZR1,CCCCCCCCc1cc(-c2cc3sc4c(-c5ccc(CC(CCCC)CCCCCC)s5)c5c(sc6cc(-c7cc(CCCCCCCC)c(-c8ccc(/C=C9/SC(=S)N(CCCCCC)C9=O)s8)s7)sc65)c(-c5ccc(CCC(CCCC)CCCCCC)s5)c4c3s2)sc1-c1ccc(/C=C2/SC(=S)N(CCCCCC)C2=O)s1,5.32,-3.35,620.0,IDIC-4Cl,5.91,-4.1,756.0,0.785,17.53,66.03,9.2,0.1667,1.97,1.8100000000000005,0.5899999999999999,0.7499999999999996,✅ OK
DCAO3TBDTT,CCCCCCCCc1cc(/C=C(\C#N)C(=O)OCC(CC)CCCC)sc1-c1ccc(-c2sc(-c3cc4c(-c5ccc(SCC(CC)CCCC)s5)c5sc(-c6cc(CCCCCCCC)c(-c7ccc(-c8sc(/C=C(\C#N)C(=O)OCC(CC)CCCC)cc8CCCCCCCC)s7)s6)cc5c(-c5ccc(SCC(CC)CCCC)s5)c4s3)cc2CCCCCCCC)s1,5.37,-3.38,567.0,Y6,5.65,-4.1,833.0,0.804,21.71,60.95,10.64,2.0,1.99,1.5500000000000007,0.2800000000000002,0.7199999999999998,✅ OK
BTEC-1F,CCCCCCCCc1cc(/C=C(\C#N)C(=O)OCC(CC)CCC)sc1-c1ccc(-c2sc(-c3cc4c(-c5cc(F)c(SCC(CC)CCCC)s5)c5sc(-c6cc(CCCCCCCC)c(-c7ccc(-c8sc(/C=C(\C#N)C(=O)OCC(CC)CCCC)cc8CCCCCCCC)s7)s6)cc5c(-c5cc(F)c(SCC(CC)CCCC)s5)c4s3)cc2CCCCCCCC)s1,5.39,-3.37,561.0,Y6,5.65,-4.1,833.0,0.87,21.21,61.35,11.33,2.0,2.02,1.5500000000000007,0.2600000000000007,0.7299999999999995,✅ OK
BTEC-2F,CCCCCCCCc1cc(/C=C(\C#N)C(=O)OCC(CC)CCCC)sc1-c1ccc(-c2sc(-c3cc4c(-c5sc(SCC(CC)CCCC)c(F)c5F)c5sc(-c6cc(CCCCCCCC)c(-c7ccc(-c8sc(/C=C(\C#N)C(=O)OCC(CC)CCCC)cc8CCCCCCCC)s7)s6)cc5c(-c5sc(SCC(CC)CCCC)c(F)c5F)c4s3)cc2CCCCCCCC)s1,5.39,-3.38,561.0,Y6,5.65,-4.1,833.0,0.854,21.55,72.35,13.34,2.0,2.01,1.5500000000000007,0.2600000000000007,0.7199999999999998,✅ OK
BT-2F,CCCCCCc1cc(-c2cc3c(-c4sc(SCC(CC)CCCC)c(F)c4F)c4sc(-c5cc(CCCCCC)c(-c6cc(CCCCCC)c(-c7ccc(/C=C(\C#N)C(=O)OCC(CC)CCCC)s7)s6)s5)cc4c(-c4sc(SCC(CC)CCCC)c(F)c4F)c3s2)sc1-c1cc(CCCCCC)c(-c2ccc(/C=C(\C#N)C(=O)OCC(CC)CCCC)s2)s1,5.4,-4.4,554.0,Y6,5.65,-4.1,833.0,0.853,22.38,72.27,13.8,1.0,1.0,1.5500000000000007,0.25,0.3000000000000007,✅ OK
SM1-F,CCCCCCCCc1cc(/C=C(\C#N)C(=O)OCC(CC)CCCC)sc1-c1ccc(-c2sc(-c3cc4c(-c5cc(F)c(C(CC)CCCC)s5)c5sc(-c6cc(CCCCCCCC)c(-c7ccc(-c8sc(/C=C(\C#N)C(=O)OCC(CC)CCCC)cc8CCCCCCCC)s7)s6)cc5c(-c5cc(F)c(CC(CC)CCCC)s5)c4s3)cc2CCCCCCCC)s1,5.37,-2.81,556.0,Y6,5.65,-4.1,833.0,0.866,23.25,69.9,14.07,2.2,2.56,1.5500000000000007,0.2800000000000002,1.2899999999999996,✅ OK
SM1,CCCCCCCCc1cc(/C=C(\C#N)C(=O)OCC(CC)CCCC)sc1-c1ccc(-c2sc(-c3cc4c(-c5ccc(C(CC)CCCC)s5)c5sc(-c6cc(CCCCCCCC)c(-c7ccc(-c8sc(/C=C(\C#N)C(=O)OCC(CC)CCCC)cc8CCCCCCCC)s7)s6)cc5c(-c5ccc(CC(CC)CCCC)s5)c4s3)cc2CCCCCCCC)s1,5.25,-2.78,567.0,Y6,5.65,-4.1,833.0,0.805,23.59,67.0,12.72,2.2,2.47,1.5500000000000007,0.4000000000000003,1.3199999999999998,✅ OK
SM1-S,CCCCCCCCc1cc(/C=C(\C#N)C(=O)OCC(CC)CCCC)sc1-c1ccc(-c2sc(-c3cc4c(-c5ccc(SCC(CC)CCCC)s5)c5sc(-c6cc(CCCCCCCC)c(-c7ccc(-c8sc(/C=C(\C#N)C(=O)OCC(CC)CCCC)cc8CCCCCCCC)s7)s6)cc5c(-c5ccc(SCC(CC)CCCC)s5)c4s3)cc2CCCCCCCC)s1,5.32,-2.81,562.0,Y6,5.65,-4.1,833.0,0.825,23.23,67.7,12.94,2.2,2.51,1.5500000000000007,0.33,1.2899999999999996,✅ OK
BTTzR,CCCCCCc1sc(-c2c3cc(-c4sc(-c5nc6sc(-c7cc(C(CC)CCCC)c(/C=C8\SC(=S)N(CCCC)C8=O)s7)nc6s5)cc4C(CC)CCCC)sc3c(-c3cc(C(CC)CCCC)c(CCCCCC)s3)c3cc(-c4sc(-c5nc6sc(-c7cc(C(CC)CCCC)c(/C=C8\SC(=S)N(CCCC)C8=O)s7)nc6s5)cc4C(CC)CCCC)sc23)cc1C(CC)CCCC,5.58,-3.59,575.0,Y6,5.65,-4.1,833.0,0.88,23.2,68.0,13.9,1.0,1.99,1.5500000000000007,0.0700000000000002,0.5099999999999998,✅ OK
S-BF,Cc1cc(-c2cc3c(-c4ccc(SCC(C)C)c(F)c4)c4sc(-c5cc(C)c(-c6cc(C)c(-c7ccc(/C=C8/SC(=S)N(C)C8=O)s7)s6)s5)cc4c(-c4ccc(SCC(C)C)c(F)c4)c3s2)sc1-c1cc(C)c(-c2ccc(/C=C3/SC(=S)N(C)C3=O)s2)s1,5.32,-2.8,624.0,L8-BO,5.69,-3.91,800.0,0.885,24.91,63.44,13.99,1.0,2.5200000000000005,1.7800000000000002,0.3700000000000001,1.1100000000000003,✅ OK
S-BF,Cc1cc(-c2cc3c(-c4ccc(SCC(C)C)c(F)c4)c4sc(-c5cc(C)c(-c6cc(C)c(-c7ccc(/C=C8/SC(=S)N(C)C8=O)s7)s6)s5)cc4c(-c4ccc(SCC(C)C)c(F)c4)c3s2)sc1-c1cc(C)c(-c2ccc(/C=C3/SC(=S)N(C)C3=O)s2)s1,5.32,-2.8,624.0,L8-BO,5.69,-3.91,800.0,0.86,23.61,70.48,14.31,1.2,2.5200000000000005,1.7800000000000002,0.3700000000000001,1.1100000000000003,✅ OK
S-BF,Cc1cc(-c2cc3c(-c4ccc(SCC(C)C)c(F)c4)c4sc(-c5cc(C)c(-c6cc(C)c(-c7ccc(/C=C8/SC(=S)N(C)C8=O)s7)s6)s5)cc4c(-c4ccc(SCC(C)C)c(F)c4)c3s2)sc1-c1cc(C)c(-c2ccc(/C=C3/SC(=S)N(C)C3=O)s2)s1,5.32,-2.8,624.0,L8-BO,5.69,-3.91,800.0,0.868,22.91,69.39,14.92,1.4,2.5200000000000005,1.7800000000000002,0.3700000000000001,1.1100000000000003,✅ OK
S-BF,Cc1cc(-c2cc3c(-c4ccc(SCC(C)C)c(F)c4)c4sc(-c5cc(C)c(-c6cc(C)c(-c7ccc(/C=C8/SC(=S)N(C)C8=O)s7)s6)s5)cc4c(-c4ccc(SCC(C)C)c(F)c4)c3s2)sc1-c1cc(C)c(-c2ccc(/C=C3/SC(=S)N(C)C3=O)s2)s1,5.32,-2.8,624.0,L8-BO,5.69,-3.91,800.0,0.863,21.44,73.23,13.23,1.6,2.5200000000000005,1.7800000000000002,0.3700000000000001,1.1100000000000003,✅ OK
S-TCp,Cc1cc(-c2cc3c(-c4cc(Cl)c(CCCCCCC5CCCC5)s4)c4sc(-c5cc(C)c(-c6cc(C)c(-c7ccc(/C=C8/SC(=S)N(C)C8=O)s7)s6)s5)cc4c(-c4cc(Cl)c(CCCCCCC5CCCC5)s4)c3s2)sc1-c1cc(C)c(-c2ccc(/C=C3/SC(=S)N(C)C3=O)s2)s1,5.27,-2.76,627.0,L8-BO,5.69,-3.91,800.0,0.856,25.48,66.41,14.5,1.0,2.51,1.7800000000000002,0.4200000000000008,1.1500000000000004,✅ OK
S-TCp,Cc1cc(-c2cc3c(-c4cc(Cl)c(CCCCCCC5CCCC5)s4)c4sc(-c5cc(C)c(-c6cc(C)c(-c7ccc(/C=C8/SC(=S)N(C)C8=O)s7)s6)s5)cc4c(-c4cc(Cl)c(CCCCCCC5CCCC5)s4)c3s2)sc1-c1cc(C)c(-c2ccc(/C=C3/SC(=S)N(C)C3=O)s2)s1,5.27,-2.76,627.0,L8-BO,5.69,-3.91,800.0,0.861,25.07,70.95,15.33,1.2,2.51,1.7800000000000002,0.4200000000000008,1.1500000000000004,✅ OK
S-TCp,Cc1cc(-c2cc3c(-c4cc(Cl)c(CCCCCCC5CCCC5)s4)c4sc(-c5cc(C)c(-c6cc(C)c(-c7ccc(/C=C8/SC(=S)N(C)C8=O)s7)s6)s5)cc4c(-c4cc(Cl)c(CCCCCCC5CCCC5)s4)c3s2)sc1-c1cc(C)c(-c2ccc(/C=C3/SC(=S)N(C)C3=O)s2)s1,5.27,-2.76,627.0,L8-BO,5.69,-3.91,800.0,0.87,24.59,73.83,15.77,1.4,2.51,1.7800000000000002,0.4200000000000008,1.1500000000000004,✅ OK
S-TCp,Cc1cc(-c2cc3c(-c4cc(Cl)c(CCCCCCC5CCCC5)s4)c4sc(-c5cc(C)c(-c6cc(C)c(-c7ccc(/C=C8/SC(=S)N(C)C8=O)s7)s6)s5)cc4c(-c4cc(Cl)c(CCCCCCC5CCCC5)s4)c3s2)sc1-c1cc(C)c(-c2ccc(/C=C3/SC(=S)N(C)C3=O)s2)s1,5.27,-2.76,627.0,L8-BO,5.69,-3.91,800.0,0.863,21.47,73.22,13.56,1.6,2.51,1.7800000000000002,0.4200000000000008,1.1500000000000004,✅ OK
As-TCp,Cc1cc(-c2cc3c(-c4cc(Cl)c(CCCCCCC5CCCC5)s4)c4sc(-c5cc(C)c(-c6cc(C)c(-c7ccc(/C=C8/SC(=S)N(C)C8=O)s7)s6)s5)cc4c(-c4ccc(SCC(C)C)c(F)c4)c3s2)sc1-c1cc(C)c(-c2ccc(/C=C3/SC(=S)N(C)C3=O)s2)s1,5.3,-2.78,626.0,L8-BO,5.69,-3.91,800.0,0.878,23.83,69.22,14.49,1.0,2.52,1.7800000000000002,0.3900000000000005,1.1300000000000003,✅ OK
As-TCp,Cc1cc(-c2cc3c(-c4cc(Cl)c(CCCCCCC5CCCC5)s4)c4sc(-c5cc(C)c(-c6cc(C)c(-c7ccc(/C=C8/SC(=S)N(C)C8=O)s7)s6)s5)cc4c(-c4ccc(SCC(C)C)c(F)c4)c3s2)sc1-c1cc(C)c(-c2ccc(/C=C3/SC(=S)N(C)C3=O)s2)s1,5.3,-2.78,626.0,L8-BO,5.69,-3.91,800.0,0.869,24.5,70.54,14.98,1.2,2.52,1.7800000000000002,0.3900000000000005,1.1300000000000003,✅ OK
As-TCp,Cc1cc(-c2cc3c(-c4cc(Cl)c(CCCCCCC5CCCC5)s4)c4sc(-c5cc(C)c(-c6cc(C)c(-c7ccc(/C=C8/SC(=S)N(C)C8=O)s7)s6)s5)cc4c(-c4ccc(SCC(C)C)c(F)c4)c3s2)sc1-c1cc(C)c(-c2ccc(/C=C3/SC(=S)N(C)C3=O)s2)s1,5.3,-2.78,626.0,L8-BO,5.69,-3.91,800.0,0.873,25.17,74.9,16.46,1.4,2.52,1.7800000000000002,0.3900000000000005,1.1300000000000003,✅ OK
As-TCp,Cc1cc(-c2cc3c(-c4cc(Cl)c(CCCCCCC5CCCC5)s4)c4sc(-c5cc(C)c(-c6cc(C)c(-c7ccc(/C=C8/SC(=S)N(C)C8=O)s7)s6)s5)cc4c(-c4ccc(SCC(C)C)c(F)c4)c3s2)sc1-c1cc(C)c(-c2ccc(/C=C3/SC(=S)N(C)C3=O)s2)s1,5.3,-2.78,626.0,L8-BO,5.69,-3.91,800.0,0.866,24.31,73.84,15.54,1.6,2.52,1.7800000000000002,0.3900000000000005,1.1300000000000003,✅ OK
SM-R,Cc1cc(-c2cc3c(-c4sc(SCC(C)C)c(F)c4F)c4sc(-c5cc(C)c(-c6cc(C)c(-c7ccc(/C=C8/SC(=S)N(C)C8=O)s7)s6)s5)cc4c(-c4sc(SCC(C)C)c(F)c4F)c3s2)sc1-c1cc(C)c(-c2ccc(/C=C3/SC(=S)N(C)C3=O)s2)s1,5.35,-3.57,578.0,N3,5.64,-4.08,751.0,0.84,22.84,58.78,11.32,0.6667,1.7799999999999998,1.5599999999999996,0.29,0.5100000000000002,✅ OK
SM-R,Cc1cc(-c2cc3c(-c4sc(SCC(C)C)c(F)c4F)c4sc(-c5cc(C)c(-c6cc(C)c(-c7ccc(/C=C8/SC(=S)N(C)C8=O)s7)s6)s5)cc4c(-c4sc(SCC(C)C)c(F)c4F)c3s2)sc1-c1cc(C)c(-c2ccc(/C=C3/SC(=S)N(C)C3=O)s2)s1,5.35,-3.57,578.0,N3,5.64,-4.08,751.0,0.86,24.64,66.2,14.0,1.0,1.7799999999999998,1.5599999999999996,0.29,0.5100000000000002,✅ OK
SM-R,Cc1cc(-c2cc3c(-c4sc(SCC(C)C)c(F)c4F)c4sc(-c5cc(C)c(-c6cc(C)c(-c7ccc(/C=C8/SC(=S)N(C)C8=O)s7)s6)s5)cc4c(-c4sc(SCC(C)C)c(F)c4F)c3s2)sc1-c1cc(C)c(-c2ccc(/C=C3/SC(=S)N(C)C3=O)s2)s1,5.35,-3.57,578.0,N3,5.64,-4.08,751.0,0.85,24.18,66.92,13.69,1.5,1.7799999999999998,1.5599999999999996,0.29,0.5100000000000002,✅ OK
SM-REH,Cc1cc(-c2cc3c(-c4sc(SCC(C)C)c(F)c4F)c4sc(-c5cc(C)c(-c6cc(C)c(-c7ccc(/C=C8/SC(=S)N(C(C)C)C8=O)s7)s6)s5)cc4c(-c4sc(SCC(C)C)c(F)c4F)c3s2)sc1-c1cc(C)c(-c2ccc(/C=C3/SC(=S)N(C(C)C)C3=O)s2)s1,5.4,-3.56,573.0,N3,5.64,-4.08,751.0,0.85,24.81,67.77,14.25,0.6667,1.8400000000000003,1.5599999999999996,0.2399999999999993,0.52,✅ OK
SM-REH,Cc1cc(-c2cc3c(-c4sc(SCC(C)C)c(F)c4F)c4sc(-c5cc(C)c(-c6cc(C)c(-c7ccc(/C=C8/SC(=S)N(C(C)C)C8=O)s7)s6)s5)cc4c(-c4sc(SCC(C)C)c(F)c4F)c3s2)sc1-c1cc(C)c(-c2ccc(/C=C3/SC(=S)N(C(C)C)C3=O)s2)s1,5.4,-3.56,573.0,N3,5.64,-4.08,751.0,0.85,25.42,72.4,15.6,1.0,1.8400000000000003,1.5599999999999996,0.2399999999999993,0.52,✅ OK
SM-REH,Cc1cc(-c2cc3c(-c4sc(SCC(C)C)c(F)c4F)c4sc(-c5cc(C)c(-c6cc(C)c(-c7ccc(/C=C8/SC(=S)N(C(C)C)C8=O)s7)s6)s5)cc4c(-c4sc(SCC(C)C)c(F)c4F)c3s2)sc1-c1cc(C)c(-c2ccc(/C=C3/SC(=S)N(C(C)C)C3=O)s2)s1,5.4,-3.56,573.0,N3,5.64,-4.08,751.0,0.85,25.03,69.46,14.71,1.5,1.8400000000000003,1.5599999999999996,0.2399999999999993,0.52,✅ OK
SM-EH-R,Cc1cc(-c2cc3c(-c4sc(SCC(C)C)c(F)c4F)c4sc(-c5cc(C)c(-c6cc(C(C)C)c(-c7ccc(/C=C8/SC(=S)N(C(C)C)C8=O)s7)s6)s5)cc4c(-c4sc(SCC(C)C)c(F)c4F)c3s2)sc1-c1cc(C(C)C)c(-c2ccc(/C=C3/SC(=S)N(C(C)C)C3=O)s2)s1,5.41,-3.57,570.0,N3,5.64,-4.08,751.0,0.86,20.82,63.08,11.29,0.6667,1.8400000000000003,1.5599999999999996,0.2299999999999995,0.5100000000000002,✅ OK
SM-EH-R,Cc1cc(-c2cc3c(-c4sc(SCC(C)C)c(F)c4F)c4sc(-c5cc(C)c(-c6cc(C(C)C)c(-c7ccc(/C=C8/SC(=S)N(C(C)C)C8=O)s7)s6)s5)cc4c(-c4sc(SCC(C)C)c(F)c4F)c3s2)sc1-c1cc(C(C)C)c(-c2ccc(/C=C3/SC(=S)N(C(C)C)C3=O)s2)s1,5.41,-3.57,570.0,N3,5.64,-4.08,751.0,0.85,23.73,71.3,14.4,1.0,1.8400000000000003,1.5599999999999996,0.2299999999999995,0.5100000000000002,✅ OK
SM-EH-R,Cc1cc(-c2cc3c(-c4sc(SCC(C)C)c(F)c4F)c4sc(-c5cc(C)c(-c6cc(C(C)C)c(-c7ccc(/C=C8/SC(=S)N(C(C)C)C8=O)s7)s6)s5)cc4c(-c4sc(SCC(C)C)c(F)c4F)c3s2)sc1-c1cc(C(C)C)c(-c2ccc(/C=C3/SC(=S)N(C(C)C)C3=O)s2)s1,5.41,-3.57,570.0,N3,5.64,-4.08,751.0,0.86,21.62,61.24,11.39,1.5,1.8400000000000003,1.5599999999999996,0.2299999999999995,0.5100000000000002,✅ OK
SM-EH-REH,CCCCCCc1cc(-c2cc3c(-c4sc(SCC(CC)CCCC)c(F)c4F)c4sc(-c5cc(CCCCCC)c(-c6cc(C(CC)CCCC)c(-c7ccc(/C=C8/SC(=S)N(CCCCCC)C8=O)s7)s6)s5)cc4c(-c4sc(SCC(CC)CCCC)c(F)c4F)c3s2)sc1-c1cc(C(CC)CCCC)c(-c2ccc(/C=C3/SC(=S)N(CCCCCC)C3=O)s2)s1,5.41,-3.54,572.0,N3,5.64,-4.08,751.0,0.85,22.89,67.33,13.18,0.6667,1.87,1.5599999999999996,0.2299999999999995,0.54,✅ OK
SM-EH-REH,CCCCCCc1cc(-c2cc3c(-c4sc(SCC(CC)CCCC)c(F)c4F)c4sc(-c5cc(CCCCCC)c(-c6cc(C(CC)CCCC)c(-c7ccc(/C=C8/SC(=S)N(CCCCCC)C8=O)s7)s6)s5)cc4c(-c4sc(SCC(CC)CCCC)c(F)c4F)c3s2)sc1-c1cc(C(CC)CCCC)c(-c2ccc(/C=C3/SC(=S)N(CCCCCC)C3=O)s2)s1,5.41,-3.54,572.0,N3,5.64,-4.08,751.0,0.85,23.73,71.33,14.39,1.0,1.87,1.5599999999999996,0.2299999999999995,0.54,✅ OK
SM-EH-REH,CCCCCCc1cc(-c2cc3c(-c4sc(SCC(CC)CCCC)c(F)c4F)c4sc(-c5cc(CCCCCC)c(-c6cc(C(CC)CCCC)c(-c7ccc(/C=C8/SC(=S)N(CCCCCC)C8=O)s7)s6)s5)cc4c(-c4sc(SCC(CC)CCCC)c(F)c4F)c3s2)sc1-c1cc(C(CC)CCCC)c(-c2ccc(/C=C3/SC(=S)N(CCCCCC)C3=O)s2)s1,5.41,-3.54,572.0,N3,5.64,-4.08,751.0,0.84,24.17,68.85,14.06,1.5,1.87,1.5599999999999996,0.2299999999999995,0.54,✅ OK
SW1,Cc1cc(-c2cc3c(-c4ccc(SCC(C)C)s4)c4sc(-c5cc(C)c(-c6cc(C)c(-c7ccc(/C=C8/SC(=S)N(C)C8=O)s7)s6)s5)cc4c(-c4ccc(SCC(C)C)s4)c3s2)sc1-c1cc(C)c(-c2ccc(/C=C3/SC(=S)N(C)C3=O)s2)s1,5.42,-3.43,581.0,Y6,5.7,-4.08,833.0,0.806,25.09,63.8,12.9,1.4286,1.99,1.62,0.2800000000000002,0.6499999999999999,✅ OK
SW2,Cc1cc(-c2cc3c(-c4cnc(SCC(C)C)s4)c4sc(-c5cc(C)c(-c6cc(C)c(-c7ccc(/C=C8/SC(=S)N(C)C8=O)s7)s6)s5)cc4c(-c4cnc(SCC(C)C)s4)c3s2)sc1-c1cc(C)c(-c2ccc(/C=C3/SC(=S)N(C)C3=O)s2)s1,5.47,-3.45,572.0,Y6,5.7,-4.08,833.0,0.83,21.57,67.0,12.0,2.0,2.02,1.62,0.2300000000000004,0.6299999999999999,✅ OK
SW2,Cc1cc(-c2cc3c(-c4cnc(SCC(C)C)s4)c4sc(-c5cc(C)c(-c6cc(C)c(-c7ccc(/C=C8/SC(=S)N(C)C8=O)s7)s6)s5)cc4c(-c4cnc(SCC(C)C)s4)c3s2)sc1-c1cc(C)c(-c2ccc(/C=C3/SC(=S)N(C)C3=O)s2)s1,5.47,-3.45,572.0,Y6,5.7,-4.08,833.0,0.829,22.9,72.0,13.68,1.6667,2.02,1.62,0.2300000000000004,0.6299999999999999,✅ OK
SW2,Cc1cc(-c2cc3c(-c4cnc(SCC(C)C)s4)c4sc(-c5cc(C)c(-c6cc(C)c(-c7ccc(/C=C8/SC(=S)N(C)C8=O)s7)s6)s5)cc4c(-c4cnc(SCC(C)C)s4)c3s2)sc1-c1cc(C)c(-c2ccc(/C=C3/SC(=S)N(C)C3=O)s2)s1,5.47,-3.45,572.0,Y6,5.7,-4.08,833.0,0.835,25.1,74.0,15.51,1.4286,2.02,1.62,0.2300000000000004,0.6299999999999999,✅ OK
SW2,Cc1cc(-c2cc3c(-c4cnc(SCC(C)C)s4)c4sc(-c5cc(C)c(-c6cc(C)c(-c7ccc(/C=C8/SC(=S)N(C)C8=O)s7)s6)s5)cc4c(-c4cnc(SCC(C)C)s4)c3s2)sc1-c1cc(C)c(-c2ccc(/C=C3/SC(=S)N(C)C3=O)s2)s1,5.47,-3.45,572.0,Y6,5.7,-4.08,833.0,0.836,24.3,70.1,14.22,1.25,2.02,1.62,0.2300000000000004,0.6299999999999999,✅ OK
SW2,Cc1cc(-c2cc3c(-c4cnc(SCC(C)C)s4)c4sc(-c5cc(C)c(-c6cc(C)c(-c7ccc(/C=C8/SC(=S)N(C)C8=O)s7)s6)s5)cc4c(-c4cnc(SCC(C)C)s4)c3s2)sc1-c1cc(C)c(-c2ccc(/C=C3/SC(=S)N(C)C3=O)s2)s1,5.47,-3.45,572.0,Y6,5.7,-4.08,833.0,0.837,23.68,57.7,11.48,1.0,2.02,1.62,0.2300000000000004,0.6299999999999999,✅ OK
SW2,Cc1cc(-c2cc3c(-c4cnc(SCC(C)C)s4)c4sc(-c5cc(C)c(-c6cc(C)c(-c7ccc(/C=C8/SC(=S)N(C)C8=O)s7)s6)s5)cc4c(-c4cnc(SCC(C)C)s4)c3s2)sc1-c1cc(C)c(-c2ccc(/C=C3/SC(=S)N(C)C3=O)s2)s1,5.47,-3.45,572.0,Y6,5.7,-4.08,833.0,0.838,23.1,48.3,9.37,0.8333,2.02,1.62,0.2300000000000004,0.6299999999999999,✅ OK
BO-1,CCCCCCc1cc(-c2cc3c(-c4cnc(SCC(CCCC)CCCCCC)s4)c4sc(-c5cc(CCCCCC)c(-c6cc(CCCCCC)c(-c7ccc(/C=C8/SC(=S)N(C(CC)CCCC)C8=O)s7)s6)s5)cc4c(-c4cnc(SCC(CCCC)CCCCCC)s4)c3s2)sc1-c1cc(CCCCCC)c(-c2ccc(/C=C3/SC(=S)N(C(CC)CCCC)C3=O)s2)s1,5.3,-3.51,580.0,BTP-eC9,5.64,-4.05,828.0,0.845,25.56,77.74,16.79,1.4286,1.79,1.59,0.3399999999999998,0.54,✅ OK
HD-1,CCCCCCCCC(CCCCCC)CSc1ncc(-c2c3cc(-c4cc(CCCCCC)c(-c5cc(CCCCCC)c(-c6ccc(/C=C7/SC(=S)N(C(CC)CCCC)C7=O)s6)s5)s4)sc3c(-c3cnc(SCC(CCCCCC)CCCCCCCC)s3)c3cc(-c4cc(CCCCCC)c(-c5cc(CCCCCC)c(-c6ccc(/C=C7/SC(=S)N(C(CC)CCCC)C7=O)s6)s5)s4)sc23)s1,5.31,-3.46,582.0,BTP-eC9,5.64,-4.05,828.0,0.842,26.04,78.46,17.19,1.4286,1.85,1.59,0.33,0.5899999999999999,✅ OK
OD-1,CCCCCCCCCCC(CCCCCCCC)CSc1ncc(-c2c3cc(-c4cc(CCCCCC)c(-c5cc(CCCCCC)c(-c6ccc(/C=C7/SC(=S)N(C(CC)CCCC)C7=O)s6)s5)s4)sc3c(-c3cnc(SCC(CCCCCCCC)CCCCCCCCCC)s3)c3cc(-c4cc(CCCCCC)c(-c5cc(CCCCCC)c(-c6ccc(/C=C7/SC(=S)N(C(CC)CCCC)C7=O)s6)s5)s4)sc23)s1,5.36,-3.48,581.0,BTP-eC9,5.64,-4.05,828.0,0.828,25.49,71.89,15.18,1.4286,1.8800000000000003,1.59,0.2799999999999993,0.5699999999999998,✅ OK
CBTSeHR,CCCCCCCCc1cc(/C=C2/SC(=S)N(CCCCCC)C2=O)sc1-c1ccc(-c2sc(-c3cc4c(-c5cc(Cl)c(CC(CC)CCCC)s5)c5sc(-c6cc(CCCCCCCC)c(-c7ccc(-c8sc(/C=C9/SC(=S)N(CCCCCC)C9=O)cc8CCCCCCCC)[se]7)s6)cc5c(-c5cc(Cl)c(CC(CC)CCCC)s5)c4s3)cc2CCCCCCCC)[se]1,5.47,-3.62,631.0,FO-2Cl,5.83,-3.9,760.0,0.881,18.76,73.2,12.1,0.9091,1.85,1.93,0.3600000000000003,0.2799999999999998,✅ OK
ZR1-C3,CCCCCCCCc1cc(-c2cc3sc4c(-c5ccc(CCCC(CCCC)CCCCCC)s5)c5c(sc6cc(-c7cc(CCCCCCCC)c(-c8ccc(/C=C9\SC(=S)N(CCCCCC)C9=O)s8)s7)sc65)c(-c5ccc(CCCC(CCCC)CCCCCC)s5)c4c3s2)sc1-c1ccc(/C=C2\SC(=S)N(CCCCCC)C2=O)s1,5.24,-3.53,562.0,BTP-C11-N2Cl,5.47,-4.04,800.0,0.89,20.06,61.23,11.01,0.9091,1.7100000000000004,1.4299999999999995,0.2299999999999995,0.5100000000000002,✅ OK
ZR1-C3,CCCCCCCCc1cc(-c2cc3sc4c(-c5ccc(CCCC(CCCC)CCCCCC)s5)c5c(sc6cc(-c7cc(CCCCCCCC)c(-c8ccc(/C=C9\SC(=S)N(CCCCCC)C9=O)s8)s7)sc65)c(-c5ccc(CCCC(CCCC)CCCCCC)s5)c4c3s2)sc1-c1ccc(/C=C2\SC(=S)N(CCCCCC)C2=O)s1,5.24,-3.53,562.0,BTP-eC9-N2F,5.46,3.96,780.0,0.9,20.02,62.89,11.44,0.9091,1.7100000000000004,9.42,0.2199999999999997,7.49,✅ OK
ZR1-C3,CCCCCCCCc1cc(-c2cc3sc4c(-c5ccc(CCCC(CCCC)CCCCCC)s5)c5c(sc6cc(-c7cc(CCCCCCCC)c(-c8ccc(/C=C9\SC(=S)N(CCCCCC)C9=O)s8)s7)sc65)c(-c5ccc(CCCC(CCCC)CCCCCC)s5)c4c3s2)sc1-c1ccc(/C=C2\SC(=S)N(CCCCCC)C2=O)s1,5.24,-3.53,562.0,BTP-eC9-N4F,5.51,-4.02,830.0,0.86,23.63,69.0,14.29,0.9091,1.7100000000000004,1.4900000000000002,0.2699999999999996,0.4899999999999997,✅ OK
ZR-C8,CCCCCCCCc1ccc(-c2c3sc4cc(-c5cc(CCCCCCCC)c(-c6ccc(/C=C7\SC(=S)N(CCCCCC)C7=O)s6)s5)sc4c3c(-c3ccc(CCCCCCCC)s3)c3sc4cc(-c5cc(CCCCCCCC)c(-c6ccc(/C=C7\SC(=S)N(CCCCCC)C7=O)s6)s5)sc4c23)s1,5.32,-2.81,562.0,Y6,5.7,-4.08,833.0,0.829,25.0,58.8,12.2,0.9091,2.51,1.62,0.3799999999999999,1.27,✅ OK
ZR-SiO,CCCCCCCCc1cc(-c2cc3sc4c(-c5ccc(CCCCCC(C)(O[Si](C)(C)C)O[Si](C)(C)C)s5)c5c(sc6cc(-c7cc(CCCCCCCC)c(-c8ccc(/C=C9\SC(=S)N(CCCCCC)C9=O)s8)s7)sc65)c(-c5ccc(CCCCCC(C)(O[Si](C)(C)C)O[Si](C)(C)C)s5)c4c3s2)sc1-c1ccc(/C=C2\SC(=S)N(CCCCCC)C2=O)s1,5.32,-2.81,562.0,Y6,5.7,-4.08,833.0,0.852,26.0,72.3,16.0,0.9091,2.51,1.62,0.3799999999999999,1.27,✅ OK
ZR-SiO-EH,CCCCCCCCc1cc(-c2cc3sc4c(-c5cc(CC(CC)CCCC)c(CCCCCC(C)(O[Si](C)(C)C)O[Si](C)(C)C)s5)c5c(sc6cc(-c7cc(CCCCCCCC)c(-c8ccc(/C=C9\SC(=S)N(CCCCCC)C9=O)s8)s7)sc65)c(-c5cc(CC(CC)CCCC)c(CCCCCC(C)(O[Si](C)(C)C)O[Si](C)(C)C)s5)c4c3s2)sc1-c1ccc(/C=C2\SC(=S)N(CCCCCC)C2=O)s1,5.32,-2.81,562.0,Y6,5.7,-4.08,833.0,0.87,25.6,73.7,16.4,0.9091,2.51,1.62,0.3799999999999999,1.27,✅ OK
SL1,CCCCCCc1cc(-c2c3cc(-c4ccc(-c5nc6sc(-c7cc(CC(CC)CCCC)c(/C=C8\SC(=S)N(CCCC)C8=O)s7)nc6s5)s4)sc3c(-c3cc(CCCCCC)c(CC(CC)CCCC)s3)c3cc(-c4ccc(-c5nc6sc(-c7cc(CC(CC)CCCC)c(/C=C8\SC(=S)N(CCCC)C8=O)s7)nc6s5)s4)sc23)sc1CC(CC)CCCC,5.58,-3.59,562.0,Y6,5.7,-4.08,833.0,0.87,23.2,68.0,13.9,1.0,1.99,1.62,0.1200000000000001,0.4900000000000002,✅ OK
SL2,CCCCC(CC)Cc1ccc(-c2c3cc(-c4ccc(-c5nc6sc(-c7cc(CC(CC)CCCC)c(/C=C8\SC(=S)N(CCCC)C8=O)s7)nc6s5)s4)sc3c(-c3ccc(CC(CC)CCCC)s3)c3cc(-c4ccc(-c5nc6sc(-c7cc(CC(CC)CCCC)c(/C=C8\SC(=S)N(CCCC)C8=O)s7)nc6s5)s4)sc23)s1,5.6,-3.62,562.0,Y6,5.7,-4.08,833.0,0.98,21.5,60.0,11.5,1.0,1.9799999999999995,1.62,0.1000000000000005,0.4599999999999999,✅ OK
SL3,CCCCCCCCc1cc(-c2c3cc(-c4ccc(-c5nc6sc(-c7cc(CC(CC)CCCC)c(/C=C8\SC(=S)N(CCCC)C8=O)s7)nc6s5)s4)sc3c(-c3cc(CCCCCCCC)c(CC(CC)CCCC)s3)c3cc(-c4ccc(-c5nc6sc(-c7cc(CC(CC)CCCC)c(/C=C8\SC(=S)N(CCCC)C8=O)s7)nc6s5)s4)sc23)sc1CC(CC)CCCC,5.58,-3.6,562.0,Y6,5.7,-4.08,833.0,0.88,21.6,67.0,12.7,1.0,1.98,1.62,0.1200000000000001,0.48,✅ OK
SL4,CCCCCCc1cc(-c2c3cc(-c4ccc(-c5nc6sc(-c7cc(CC(CC)CCCC)c(/C=C8\SC(=S)N(CCCC)C8=O)s7)nc6s5)s4)sc3c(-c3cc(CCCCCC)c(CCCCCC)s3)c3cc(-c4ccc(-c5nc6sc(-c7cc(CC(CC)CCCC)c(/C=C8\SC(=S)N(CCCC)C8=O)s7)nc6s5)s4)sc23)sc1CCCCCC,5.57,-3.57,562.0,Y6,5.7,-4.08,833.0,0.87,23.0,62.0,12.4,1.0,2.0000000000000004,1.62,0.1299999999999999,0.5100000000000002,✅ OK
SM-CA,CCCCCCc1cc(-c2cc3c(-c4sc(CC(CC)CCCC)c(F)c4F)c4sc(-c5cc(CCCCCC)c(-c6cc(CCCCCC)c(-c7ccc(/C=C(\C#N)C(=O)OCC(CC)CCCC)s7)s6)s5)cc4c(-c4sc(CC(CC)CCCC)c(F)c4F)c3s2)sc1-c1cc(CCCCCC)c(-c2ccc(/C=C(\C#N)C(=O)OCC(CC)CCCC)s2)s1,5.4,-3.4,651.0,N3,5.64,-4.08,751.0,0.838,24.33,75.62,15.41,1.0,2.0000000000000004,1.5599999999999996,0.2399999999999993,0.6800000000000002,✅ OK
SM-CA-Reh,CCCCCCc1cc(-c2cc3c(-c4sc(CC(CC)CCCC)c(F)c4F)c4sc(-c5cc(CCCCCC)c(-c6cc(CCCCCC)c(-c7ccc(/C=C(\C#N)C(=O)OCC(CC)CCCC)s7)s6)s5)cc4c(-c4sc(CC(CC)CCCC)c(F)c4F)c3s2)sc1-c1cc(CCCCCC)c(-c2ccc(/C=C3\SC(=S)N(CC(CC)CCCC)C3=O)s2)s1,5.52,-3.53,668.0,N3,5.64,-4.08,751.0,0.842,25.06,77.5,16.34,1.0,1.99,1.5599999999999996,0.1200000000000001,0.5500000000000003,✅ OK
SM-Reh,CCCCC(CC)Cc1sc(-c2c3cc(-c4ccc(-c5ccc(-c6ccc(/C=C7\SC(=S)N(CC(CC)CCCC)C7=O)s6)s5)s4)sc3c(-c3sc(CC(CC)CCCC)c(F)c3F)c3cc(-c4ccc(-c5ccc(-c6ccc(/C=C7\SC(=S)N(CC(CC)CCCC)C7=O)s6)s5)s4)sc23)c(F)c1F,5.55,-3.6,672.0,N3,5.64,-4.08,751.0,0.834,25.42,69.64,14.76,1.0,1.95,1.5599999999999996,0.0899999999999998,0.48,✅ OK
SM-CA-ID,CCCCCCc1cc(-c2cc3c(-c4sc(CC(CC)CCCC)c(F)c4F)c4sc(-c5cc(CCCCCC)c(-c6cc(CCCCCC)c(-c7ccc(/C=C(\C#N)C(=O)OCC(CC)CCCC)s7)s6)s5)cc4c(-c4sc(CC(CC)CCCC)c(F)c4F)c3s2)sc1-c1cc(CCCCCC)c(-c2ccc(C=C3C(=O)c4ccccc4C3=O)s2)s1,5.33,-3.6,707.0,N3,5.64,-4.08,751.0,0.82,21.99,45.49,8.2,1.0,1.73,1.5599999999999996,0.3099999999999996,0.48,✅ OK
SM-ID,CCCCCCc1cc(-c2cc3c(-c4sc(CC(CC)CCCC)c(F)c4F)c4sc(-c5cc(CCCCCC)c(-c6cc(CCCCCC)c(-c7ccc(C=C8C(=O)c9ccccc9C8=O)s7)s6)s5)cc4c(-c4sc(CC(CC)CCCC)c(F)c4F)c3s2)sc1-c1cc(CCCCCC)c(-c2ccc(C=C3C(=O)c4ccccc4C3=O)s2)s1,5.25,-3.61,712.0,N3,5.64,-4.08,751.0,0.823,10.54,31.79,2.79,1.0,1.64,1.5599999999999996,0.3899999999999997,0.4700000000000002,✅ OK
MPhS-C2,CCCCCCCCC(CCCCCC)CSc1cccc(-c2c3sc4cc(-c5ccc(-c6ccc(/C=C7/SC(=S)N(CC)C7=O)s6)s5)sc4c3c(-c3cccc(SCC(CCCCCC)CCCCCCCC)c3)c3sc4cc(-c5ccc(-c6ccc(/C=C7/SC(=S)N(CC)C7=O)s6)s5)sc4c23)c1,5.35,-3.45,605.0,BTP-eC9,5.64,-4.05,828.0,0.886,26.2,69.52,16.54,1.0,1.8999999999999997,1.59,0.29,0.5999999999999996,✅ OK
MPhS-C4,CCCCCCCCC(CCCCCC)CSc1cccc(-c2c3sc4cc(-c5ccc(-c6ccc(/C=C7/SC(=S)N(CCCC)C7=O)s6)s5)sc4c3c(-c3cccc(SCC(CCCCCC)CCCCCCCC)c3)c3sc4cc(-c5ccc(-c6ccc(/C=C7/SC(=S)N(CCCC)C7=O)s6)s5)sc4c23)c1,5.39,-3.45,607.0,BTP-eC10,5.64,-4.05,828.0,0.873,25.61,70.28,15.73,1.0,1.9399999999999995,1.59,0.25,0.5999999999999996,✅ OK
MPhS-C6,CCCCCCCCc1cc(-c2cc3sc4c(-c5cccc(SCC(CCCCCC)CCCCCCCC)c5)c5c(sc6cc(-c7cc(CCCCCCCC)c(-c8ccc(/C=C9\SC(=S)N(CCCCCC)C9=O)s8)s7)sc65)c(-c5cccc(SCC(CCCCCC)CCCCCCCC)c5)c4c3s2)sc1-c1ccc(/C=C2\SC(=S)N(CCCCCC)C2=O)s1,5.35,-4.1,610.0,BTP-eC11,5.64,-4.05,828.0,0.84,25.49,75.6,16.2,1.0,1.25,1.59,0.29,0.0499999999999998,✅ OK
B1,CCCCCCc1cc(-c2cc3c(-c4ccc(SCC(CC)CCCC)cc4)c4sc(-c5cc(CCCCCC)c(-c6cc(CCCCCC)c(-c7ccc(/C=C8/SC(=S)N(CCCC)C8=O)s7)s6)s5)cc4c(-c4ccc(SCC(CC)CCCC)cc4)c3s2)sc1-c1cc(CCCCCC)c(-c2ccc(/C=C3/SC(=S)N(CCCC)C3=O)s2)s1,5.24,-2.64,580.0,BO-4Cl,5.69,-3.87,822.0,0.822,25.14,72.5,14.98,1.0,2.6,1.8200000000000005,0.4500000000000002,1.23,✅ OK
BM-Cl,CCCCCCc1cc(-c2sc(-c3cc4c(-c5cccc(SCC(CC)CCCC)c5)c5sc(-c6cc(CCCCCC)c(-c7sc(-c8ccc(/C=C9/SC(=S)N(CCCC)C9=O)s8)c(CCCCCC)c7Cl)s6)cc5c(-c5cccc(SCC(CC)CCCC)c5)c4s3)c(Cl)c2CCCCCC)sc1-c1ccc(/C=C2/SC(=S)N(CCCC)C2=O)s1,5.31,-2.73,587.0,BO-4Cl,5.69,-3.87,822.0,0.826,25.9,73.55,15.73,1.0,2.58,1.8200000000000005,0.3800000000000008,1.14,✅ OK
C-2F,CCCCCCc1cc(-c2cc3c(-c4cc(F)c(CC(CC)CCCC)c(F)c4)c4sc(-c5cc(CCCCCC)c(-c6cc(CCCCCC)c(-c7ccc(/C=C8\SC(=S)N(CCCCCC)C8=O)s7)s6)s5)cc4c(-c4cc(F)c(CC(CC)CCCC)c(F)c4)c3s2)sc1-c1cc(CCCCCC)c(-c2ccc(/C=C3\SC(=S)N(CCCCCC)C3=O)s2)s1,5.4,-3.4,504.0,N3,5.64,-4.08,751.0,0.85,24.87,69.33,14.64,1.6,2.0000000000000004,1.5599999999999996,0.2399999999999993,0.6800000000000002,✅ OK
3DTBDT,CCCCCCCCC(CCCCCC)Cc1ccc(-c2c3sc4cc(-c5cc6sc7c(-c8ccc(CC(CCCCCC)CCCCCCCC)s8)c8c(sc9cc(-c%10cc%11sc%12c(-c%13ccc(CC(CCCCCC)CCCCCCCC)s%13)c%13c(sc%14cc(/C=C%15/SC(=S)N(CCCCCC)C%15=O)sc%14%13)c(-c%13ccc(CC(CCCCCC)CCCCCCCC)s%13)c%12c%11s%10)sc98)c(-c8ccc(CC(CCCCCC)CCCCCCCC)s8)c7c6s5)sc4c3c(-c3ccc(CC(CCCCCC)CCCCCCCC)s3)c3sc4cc(/C=C5/SC(=S)N(CCCCCC)C5=O)sc4c23)s1,5.3,-2.78,587.0,L8-BO,5.73,-3.88,831.0,0.847,22.84,70.98,13.74,1.0,2.52,1.8500000000000003,0.4300000000000006,1.1,✅ OK
BDT-BCl,CCCCCCc1cc(-c2cc3c(-c4ccc(SCC(CC)CCCC)c(Cl)c4)c4sc(-c5cc(CCCCCC)c(-c6cc(CCCCCC)c(-c7ccc(/C=C8\SC(=S)N(CCCCCC)C8=O)s7)s6)s5)cc4c(-c4ccc(SCC(CC)CCCC)c(Cl)c4)c3s2)sc1-c1cc(CCCCCC)c(-c2ccc(/C=C3\SC(=S)N(CCCCCC)C3=O)s2)s1,5.3,-2.78,618.0,L8-BO,5.73,-3.88,831.0,0.88,23.74,67.73,14.1,0.625,2.52,1.8500000000000003,0.4300000000000006,1.1,✅ OK
TBD-BCl,CCCCCCc1cc(-c2cc3c(-c4ccc(SCC(CC)CCCC)c(Cl)c4)c4sc5cc(-c6cc(CCCCCC)c(-c7cc(CCCCCC)c(-c8ccc(/C=C9\SC(=S)N(CCCCCC)C9=O)s8)s7)s6)sc5c4c(-c4ccc(SCC(CC)CCCC)c(Cl)c4)c3s2)sc1-c1cc(CCCCCC)c(-c2ccc(/C=C3\SC(=S)N(CCCCCC)C3=O)s2)s1,5.3,-2.78,617.0,L8-BO,5.73,-3.88,831.0,0.91,24.95,71.13,16.2,0.625,2.52,1.8500000000000003,0.4300000000000006,1.1,✅ OK
BSFTR,CCCCCCc1cc(-c2cc3c(-c4cc(F)c(SC(CC)CCCC)s4)c4sc(-c5cc(CCCCCC)c(-c6cc(CCCCCC)c(-c7ccc(/C=C8/SC(=S)N(C(CC)CCCC)C8=O)s7)s6)s5)cc4c(-c4cc(F)c(SC(CC)CCCC)s4)c3s2)sc1-c1cc(CCCCCC)c(-c2ccc(/C=C3/SC(=S)N(C(CC)CCCC)C3=O)s2)s1,5.59,-3.61,620.0,FO-2Cl,5.83,-3.9,765.0,0.885,22.01,78.41,15.27,1.0,1.98,1.93,0.2400000000000002,0.29,✅ OK
BSFTR,CCCCCCc1cc(-c2cc3c(-c4cc(F)c(SC(CC)CCCC)s4)c4sc(-c5cc(CCCCCC)c(-c6cc(CCCCCC)c(-c7ccc(/C=C8/SC(=S)N(C(CC)CCCC)C8=O)s7)s6)s5)cc4c(-c4cc(F)c(SC(CC)CCCC)s4)c3s2)sc1-c1cc(CCCCCC)c(-c2ccc(/C=C3/SC(=S)N(C(CC)CCCC)C3=O)s2)s1,5.59,-3.61,620.0,FO-EH-2Cl,5.73,-3.9,761.0,0.876,22.39,80.44,15.78,1.0,1.98,1.8300000000000003,0.1400000000000005,0.29,✅ OK
